Repository: 153534345/patent_generate

# patent_generate
 llm for patent generate

File: raw_patent_data/A/zhuanli_A_1000/921.txt
标题title
磁性Fe3O4复合纳米材料的制备方法
摘要abst
本发明公开了一种磁性Fe3O4复合纳米材料的制备方法，应用在环境污染治理、食品、生物医药和材料电池等多个领域，是一种可回收的磁性纳米复合材料，具体为金属修饰或掺杂的磁性Fe3O4复合纳米材料，具有良好的可回收性、杀菌性能。实验通过将铁的无机化合物溶于乙醇中，之后加入金属盐，将混合溶液加入至NaOH与乙醇的混合液，再与乙二醇混合，然后将最后得到的混合液倒入反应釜中恒温反应，得到沉淀物；用水和乙醇涤洗干燥后得到金属修饰或掺杂的磁性Fe3O4复合纳米材料；本发明采用溶剂热，通过控制反应条件可制备10～20nm的磁性Fe3O4复合材料，整个制备过程简单，原料相对低廉，使本方法具有实际应用前景。
权利要求书clms
1.一种磁性Fe3O4复合纳米材料的制备方法，其特征在于包括以下步骤：将铁盐材料溶于乙醇中，搅拌溶解得到铁盐溶液；向步骤的铁盐溶液中加入金属盐，分散均匀得到混合溶液A；将氢氧化钠加入到乙醇溶液中混匀得到氢氧化钠的乙醇溶液；将混合溶液A滴加至氢氧化钠的乙醇溶液中，搅拌混匀得到混合溶液B；将乙二醇滴加至混合溶液B中，搅拌混匀得到混合溶液C；将混合溶液C倒入反应釜中在温度140-240℃下恒温反应至少5 h，得到沉淀物；将步骤的沉淀物用乙醇和水洗涤，干燥后得到磁性Fe3O4复合纳米材料。2.根据权利要求1所述的磁性Fe3O4复合纳米材料的制备方法，其特征在于：所述步骤中的铁盐为FeCl3，铁盐溶液中铁盐的摩尔浓度为0.1-0.3 M。3.根据权利要求1所述的磁性Fe3O4复合纳米材料的制备方法，其特征在于：所述步骤中的金属盐包括ZnCl2、MgCl2、NiCl2、CuCl2、MnCl2。4.根据权利要求1所述的磁性Fe3O4复合纳米材料的制备方法，其特征在于：所述步骤混合溶液A中金属盐的摩尔浓度为0.01-0.06 M。5.根据权利要求1所述的磁性Fe3O4复合纳米材料的制备方法，其特征在于：所述步骤中氢氧化钠的乙醇溶液浓度为0.3-1.1 M。6.根据权利要求1所述的磁性Fe3O4复合纳米材料的制备方法，其特征在于：将混合溶液A滴加至氢氧化钠的乙醇溶液中，使得铁盐充分反应。7.根据权利要求1所述的磁性Fe3O4复合纳米材料的制备方法，其特征在于：混合溶液A、氢氧化钠的乙醇溶液与乙二醇的体积比为2:3:1。8.根据权利要求1所述的磁性Fe3O4复合纳米材料的制备方法，其特征在于，所述步骤中反应时间为5-12 h。
说明书desc
技术领域本发明属于纳米材料制备技术领域，具体涉及一种磁性Fe3O4复合纳米材料的制备方法。背景技术纳米Fe3O4磁性强、储量丰富、价格低廉、生物相容性好，具有一定抗菌性能是最常用的环境友好型磁性材料，小尺寸效应、表面效应和丰富的活性位点使Fe3O4表现出较强的吸附能力；此外，纳米Fe3O4具有高的理论比容量及良好的导电性。纳米Fe3O4材料对多种无机离子及有机物具有较强的吸附能力，因其颗粒粒径小，比表面积大，增加了接触机会，导致其吸附能力强，能很快达到吸附平衡，可应用在治理水污染等领域，用来去除水中有机污染物或重金属离子。纳米Fe3O4材料的磁性使吸附材料容易与水体分离，并进行回收，有利于材料的重复利用与污染物的集中处理。磁性Fe3O4纳米材料的制备方法有很多种，包括化学共沉淀法、微乳法、溶胶-凝胶法、水热法、水解法、溶剂热法等。化学共沉淀法制备出的磁性Fe3O4纳米材料，纳米微粒的粒径较为均匀，具有良好的磁性，操作也比较简单；微乳法制备磁性Fe3O4纳米材料时所用时间较短，合成的磁性Fe3O4纳米材料产量很高，但是工艺不够完善；溶胶-凝胶法制备的磁性Fe3O4纳米颗粒薄膜，颗粒排列十分紧密，具有很好的超顺磁性，但是使用的有些原材料较为昂贵，而且会对人体产生危害；水热法合成的磁性Fe3O4纳米材料结晶性能较好，但是操作方法较为繁琐，很难进行大规模的制备；水解法制备材料时，工艺简单，原材料为无机盐，价格低廉成本较低，但是制备出的纳米粒子形状不规则，粒径分布也不均匀。磁性Fe3O4纳米材料是一种晶胞结构为八面体的晶尖石类铁氧体，Fe2+与Fe3+无序排列，虽然Fe2+和Fe3+在纳米Fe3O4表面不规则排序，其中Fe2+可以破坏细胞结构，使细胞死亡，但由于其有很强的团聚性，Fe2+容易被氧化成Fe3+且表面羟基不足导致抗菌效果不够明显，应用范围受到抑制。本发明采用溶剂热法将金属单质与磁性Fe3O4纳米材料复合，将有效改善合成Fe3O4材料方法以及磁性Fe3O4纳米材料本身易团聚的这些缺陷。尤其是将Cu2+负载在Fe3O4材料后，反应pH值范围变广。纳米Fe3O4材料的超顺磁性与其他材料复合，能够得到具有优越磁分离效果的复合材料，又避免了纳米Fe3O4材料的团聚现象以及氧化过程。磁性Fe3O4纳米粒子与酸溶解后可释放出亚铁离子和铁离子，可作为Fenton试剂氧化污染物或降解有机物。与金属单质复合后的纳米Fe3O4材料是催化活性较好的催化剂，含有的金属离子能作为电子供体与H2O2反应产生氧化能力很强的羟基自由基将铁盐材料溶于乙醇中，搅拌溶解得到铁盐溶液；向步骤的铁盐溶液中加入金属盐，分散均匀得到混合溶液A；将氢氧化钠加入到乙醇溶液中混匀得到氢氧化钠的乙醇溶液；将混合溶液A中滴加至氢氧化钠的乙醇溶液，搅拌混匀得到混合溶液B；将乙二醇滴加至混合溶液B中，搅拌混匀得到混合溶液C；将混合溶液C倒入反应釜中在温度140-240℃下恒温反应至少5 h，得到沉淀物；将步骤的沉淀物用乙醇和水洗涤，干燥后得到磁性Fe3O4复合纳米材料。进一步，所述步骤中的铁盐为FeCl3，铁盐溶液中铁盐的摩尔浓度为0.1-0.3M。进一步，所述步骤中的金属盐包括ZnCl2、MgCl2、NiCl2、CuCl2、MnCl2。进一步，所述步骤混合溶液A中金属盐的摩尔浓度为0.01-0.06 M。进一步，所述步骤中氢氧化钠的乙醇溶液浓度为0.3-1.1 M。进一步，将氢氧化钠溶液溶于乙醇后，滴加至步骤混合溶液A中，使得铁盐充分反应。进一步，混合溶液A、氢氧化钠的乙醇溶液与乙二醇的体积比为2:3:1。进一步，所述步骤中反应时间为5-12 h。进一步地，步骤中混合溶液A滴入中氢氧化钠的乙醇溶液，使体系在过碱性条件在充分反应。本发明应用在环境污染治理、食品、生物医药和材料电池等多个领域，是一种可回收的磁性纳米复合材料。本发明给出具体反应体系中铁盐的摩尔浓度范围和金属离子浓度范围，能合成出更加稳定的纳米Fe3O4复合材料。本发明中的纳米Fe3O4复合材料在过氧化氢存在的条件下发生芬顿反应，产生羟基自由基，关键因素在于所使用的金属盐在铁盐中的反应，将金属/过渡金属以不同形式与纳米Fe3O4材料复合，从而提高催化剂的活性。本发明反应所需的温度条件，低于140℃不能很好的晶化；160℃以上时，铁盐可以和金属离子很好的复合，高于240℃后，反应危险性增加。所需反应时间，反应时间＞5h就可以得到复合材料，过多延长时间不有利于反应得完全进行。本发明设计原理如下：利用金属盐与铁在乙醇溶剂环境中反应，再将其滴入含NaOH的醇溶剂中，再加入乙二醇溶剂进行还原，通过溶剂热的方法，制备一系列磁性Fe3O4纳米复合材料。本发明的磁性Fe3O4复合纳米材料因其具有一定的抗菌性能，较好的吸附能力、可回收性以及良好的导电性能应用在环境污染治理、食品、生物医药及材料电池等多个领域，是一种可回收的磁性纳米复合材料，具体为金属掺杂或修饰的磁性Fe3O4复合纳米材料。磁性Fe3O4纳米材料与金属/过渡金属复合后，其性质发生了改变，表面团聚性降低，可以更好的应用在杀菌，环境污染物吸附等领域；改性后的复合材料磁性也有所增强，具有更好的回收性，重复利用率增强，而且原材料价格低廉，具有实际应用价值；许多金属单质粒径较小，单独存在时容易出现团聚现象，降低抗菌性能等，与磁性Fe3O4纳米材料复合后，金属单质掺杂或负载在磁性Fe3O4纳米材料表面，性质发生改变，进而提高杀菌效率。本发明采用溶剂热，通过控制反应条件可制备10～20nm的磁性Fe3O4复合材料，并在芬顿反应中起到很好的杀灭大肠杆菌的效果，整个制备过程简单，原料相对低廉，使本方法具有实际应用前景。本发明具有如下的优点以及技术效果：1. 本发明利用金属盐与催化剂复合，提高催化材料催化效率。2. 本发明利用金属盐与催化剂复合，增大了磁性Fe3O4纳米粒子的反应pH值。3. 本发明利用金属盐与催化剂复合，芬顿/类芬顿反应中可以有效分解H2O2，生成羟基自由基，使得杀菌效果更加显著。4. 本发明通过一步溶剂的方法，制备一系列磁性Fe3O4纳米复合材料，操作简单，易于控制。5. 本发明方法制得的磁性复合纳米材料，经生物安全检测无毒、稳定性高、抗菌性能好，适合用于生物固定化、环境污染物降解等领域，前景广阔。附图说明图1为本发明实施例1制备的Cu-Fe3O4的XRD图谱；图2为本发明实施例1制备的Cu-Fe3O4的FTIR图谱；图3为本发明实施例1制备的Cu-Fe3O4的TEM图片；图4为本发明实施例1制备的Cu-Fe3O4的磁滞回线图谱；图5为本发明实施例1制备的Cu-Fe3O4的ESR图；图6为本发明实施例1制备的Cu-Fe3O4的ESR图；图7为本发明实施例2制备的Mn-Fe3O4的XRD图；图8为本发明实施例3制备的Zn-Fe3O4的XRD图；图9为本发明实施例4制备的Mg-Fe3O4的XRD图；图 10为本发明实施例5制备的Ni-Fe3O4的XRD图。具体实施方式下面结合具体实施例，对本发明做进一步说明。应理解，以下实施例仅用于说明本发明而非用于限制本发明的范围，该领域的技术熟练人员可以根据上述发明的内容作出一些非本质的改进和调整。实施例1本实施例的磁性Fe3O4复合纳米材料的制备方法如下：在室温下，量取20mL的无水乙醇，将3mmol的FeCl3溶于无水乙醇中，搅拌均匀得到铁盐溶液；将0.3mmol的CuCl2加入铁盐溶液中，继续搅拌形成混合溶液A；称取9.6mmol的NaOH溶于30mL无水乙醇中，放置于磁力搅拌器上不断搅拌溶解，形成氢氧化钠的乙醇溶液，待其溶液完全溶解，将混合溶液A滴加至氢氧化钠的乙醇溶液中，得到混合溶液B；继续搅拌5-10min，加入10mL的乙二醇溶液，搅拌均匀得到混合溶液C。将混合溶液C倒入聚四氟乙烯反应釜中，在180℃烘箱反应8h，自然放凉后用三遍去离子水和一遍无水乙醇洗去杂质，然后放入60℃真空干燥箱中干燥12h，研磨成粉末，记为A。采用德国Bruker公司D8 Advance型X射线衍射仪对得到的样品进行XRD分析。如图1所示为样品的XRD谱图，XRD谱图显示样品为Cu修饰的Fe3O4复合材料。采用美国Thermo公司Nicolet-5700傅里叶红外光谱仪进行物相分析，如图2所示制备的材料中没有杂峰，并得到与Fe3O4标准卡片对应的衍射峰，以及Cu单质的衍射峰。采用日本电子2100型透射电子显微镜观察得到样品的形貌结构，如图3所示为样品的TEM照片，结果可见，所得Cu-Fe3O4复合材料的尺寸大约为10-20 nm，相对均匀。美国Quantum Design公司MPMS  XL-7超导干涉量子仪测试Fe3O4材料及复合材料的磁性，如图4，改性后的复合材料磁性有所增强。美国布鲁克公司，型号为escan的电子顺磁共振波谱仪，检测在芬顿反应中活性基团羟基自由基和羧基自由基的含量，图5和6。实施例2本实施例的磁性Fe3O4复合纳米材料的制备方法如下：在室温下，量取20mL的无水乙醇，将2mmol的FeCl3溶于无水乙醇中，搅拌均匀得到铁盐溶液；将0.2mmol的MnCl2加入铁盐溶液中，继续搅拌形成混合溶液A；称取9mmol的NaOH溶于30mL无水乙醇中，放置于磁力搅拌器上不断搅拌溶解，形成氢氧化钠的乙醇溶液，待其溶液完全溶解，将A混合溶液滴加至氢氧化钠的乙醇溶液中，得到混合溶液B。继续搅拌5-10min，加入10mL的乙二醇溶液，搅拌均匀得到混合溶液C；将混合溶液C倒入聚四氟乙烯反应釜中，在180℃烘箱反应8h，自然放凉后用三遍去离子水和一遍无水乙醇洗去杂质，然后放入60℃真空干燥箱中干燥12h，研磨成粉末，记为B。采用实施例1的设备对样品进行检测，样品B的XRD图谱如图7，所得到的Mn-Fe3O4材料中含有Fe3O4的衍射峰，与Fe3O4标准卡片对应，但是在复合材料的衍射峰中并未找到与Mn2+、Mn0对应的衍射峰，表明Mn是以掺杂的形式复合在Fe3O4材料中。实施例3本实施例的磁性Fe3O4复合纳米材料的制备方法如下：在室温下，量取20mL的无水乙醇，将4mmol的FeCl3溶于无水乙醇中，搅拌均匀得到铁盐溶液；将0.6mmol的ZnCl2加入铁盐溶液中，继续搅拌形成混合溶液A。称取15mmol的NaOH溶于30mL无水乙醇中，放置于磁力搅拌器上不断搅拌溶解，形成氢氧化钠的乙醇溶液，待其溶液完全溶解，将A混合溶液滴加至氢氧化钠的乙醇溶液中，得到混合溶液B。继续搅拌5-10min，加入10mL的乙二醇溶液，搅拌均匀得到混合溶液C；将混合溶液C倒入聚四氟乙烯反应釜中，在180℃烘箱反应8h，自然放凉后用三遍去离子水和一遍无水乙醇洗去杂质，然后放入60℃真空干燥箱中干燥12h，研磨成粉末，记为C。采用实施例1的设备对样品进行检测，样品C的XRD图谱如图8，所得到的Zn-Fe3O4材料中含有Fe3O4的衍射峰，于Fe3O4标准卡片对应，但是在复合材料的衍射峰中并未找到与Zn2+、Zn0对应的衍射峰，表明Zn是以掺杂的形式复合在Fe3O4材料中。实施例4本实施例的磁性Fe3O4复合纳米材料的制备方法如下：在室温下，量取40mL的无水乙醇，将12mmol的FeCl3溶于无水乙醇中，搅拌均匀得到铁盐溶液；再将1.8mmol的MgCl2加入铁盐溶液中，继续搅拌形成混合溶液A。称取66mmol的NaOH溶于60mL无水乙醇中，放置于磁力搅拌器上不断搅拌溶解，形成氢氧化钠的乙醇溶液，待其溶液完全溶解，将A混合溶液滴加至氢氧化钠的乙醇溶液中，得到混合溶液B。继续搅拌5-10min，加入20mL的乙二醇溶液，搅拌均匀得到混合溶液C。将混合溶液C倒入聚四氟乙烯反应釜中，在180℃烘箱反应8h，自然放凉后用三遍去离子水和一遍无水乙醇洗去杂质，然后放入60℃真空干燥箱中干燥12h，研磨成粉末，记为D。采用实施例1的设备对样品进行检测，样品D的XRD图谱如图9，所得到的Mg-Fe3O4材料中含有Fe3O4的衍射峰，于Fe3O4标准卡片对应，但是在复合材料的衍射峰中并未找到与Mg2+、Mg0对应的衍射峰，表明Mg是以掺杂的形式复合在Fe3O4材料中。实施例5本实施例的磁性Fe3O4复合纳米材料的制备方法如下：在室温下，量取20mL的无水乙醇，将5mmol的FeCl3溶于无水乙醇中，搅拌均匀得到铁盐溶液；将1.2mmol的NiCl2加入铁盐溶液中，继续搅拌形成混合溶液A。称取27mmol的NaOH溶于30mL无水乙醇中，放置于磁力搅拌器上不断搅拌溶解，形成氢氧化钠的乙醇溶液，待其溶液完全溶解，将A混合溶液滴加至氢氧化钠的乙醇溶液中，得到混合溶液B。继续搅拌5-10min，加入10mL的乙二醇溶液，搅拌均匀得到混合溶液C。将混合溶液C倒入聚四氟乙烯反应釜中，在180℃烘箱反应8h，自然放凉后用三遍去离子水和一遍无水乙醇洗去杂质，然后放入60℃真空干燥箱中干燥12h，研磨成粉末，记为E。采用实施例1的设备对样品进行检测，样品E的XRD图谱如图10，所得到的Ni-Fe3O4材料中含有Fe3O4的衍射峰，于Fe3O4标准卡片对应，但是在复合材料的衍射峰中并未找到与Ni2+、Ni0对应的衍射峰，表明Ni是以掺杂的形式复合在Fe3O4材料中。以上显示和描述了本发明的基本原理和主要特征以及本发明的优点。本行业的技术人员应该了解，本发明不受上述实施例的限制，上述实施例和说明书中描述的只是说明本发明的原理，在不脱离本发明精神和范围的前提下，本发明还会有各种变化和改进，这些变化和改进都落入要求保护的本发明范围内。本发明要求保护范围由所附的权利要求书及其等效物界定。

File: raw_patent_data/A/zhuanli_A_10000/9705.txt
标题title
一种可见光催化纳米抗菌材料及其制备方法
摘要abst
本发明属于纳米抗菌材料和环境保护领域，特别是指一种可见光催化纳米抗菌材料及其制备方法。该抗菌材料是以GaN为主晶格、ZnO固溶的GaN:ZnO四元合金纳米颗粒。其中，ZnO的固溶度为23～30at％，禁带宽度在2.3～2.6eV之间。该纳米抗菌材料有着很大的比表面积、合适的能带结构，在保证较强氧化还原能力的同时还兼具优异的可见光吸收性能。Zn2+和Ga3+离子的释放以及光照下所产生的·OH共同导致了细菌细胞壁的破坏，从而可以有效杀死细菌。本发明通过控制形核温度、气流场以及反应物获得了高结晶质量、单相的四元合金材料，解决了目前光催化抗菌材料光响应波段窄、抗菌效率低、抗菌普适性差，以及光催化降解有机物效果差等问题。
权利要求书clms
1.一种可见光催化纳米抗菌材料，其特征在于，该抗菌材料是以GaN为主晶格、ZnO固溶的GaN:ZnO四元合金纳米颗粒。2.根据权利要求1所述的可见光催化纳米抗菌材料，其特征在于，ZnO固溶的量在23～30at％之间，GaN:ZnO四元合金纳米颗粒的禁带宽度在2.3～2.6eV之间，粒度在6～120nm。3.一种权利要求1或2所述的可见光催化纳米抗菌材料的制备方法，其特征在于，具体包括以下步骤：步骤1：将Ga3·xH2O和Zn2·2H2O混合至乙二醇单甲醚溶液，并添加乙醇胺作为稳定剂，在50～70℃下搅拌1～3小时形成透明胶体，将胶体放置管式炉中在400～500℃下加热8～12h形成Zn-Ga-O前驱体粉末；步骤2：将Zn-Ga-O前驱体粉末和ZnO粉末物理混合并研磨，置于第一刚玉坩埚内，将装有混合粉末的第一刚玉坩埚放置于一直径小于管式炉腔体的石英管中，并将装有第一刚玉坩埚的石英管放置管式炉的中央；将另一装有ZnO粉末和碳粉的第二刚玉坩埚放置于第一刚玉坩埚的侧面且位于NH3气流动方向的上游；将一个空的第三刚玉坩埚放置在第二刚玉坩埚的侧面且位于NH3气流动方向的上游；然后，向管式炉中通入惰性气氛来去除管式炉腔体中残余的氧气；步骤3：将高温管式炉的腔体加热，当温度升至1000～1100℃时关闭惰性气氛并通入NH3气；恒温20～25min后将温度降至800～900℃，继续反应35～40min；关闭NH3气，使管式炉自然冷却至室温，在第一刚玉坩埚内得到GaN:ZnO四元合金纳米颗粒。4.根据权利要求3所述的可见光催化纳米抗菌材料的制备方法，其特征在于，步骤1中，按重量份数计，Ga3·xH2O为9～10份，Zn2·2H2O为8～9份，乙二醇单甲醚溶液80～120份，乙醇胺4～5份。5.根据权利要求3所述的可见光催化纳米抗菌材料的制备方法，其特征在于，步骤2中，Zn-Ga-O前驱体粉末和ZnO粉末之间的摩尔比例为1:2～1:5。6.根据权利要求3所述的可见光催化纳米抗菌材料的制备方法，其特征在于，步骤2中，石英管一段封口，另一端开口，且封口端位于NH3气流动方向的下游，开口端位于NH3气流动方向的上游。7.根据权利要求3所述的可见光催化纳米抗菌材料的制备方法，其特征在于，步骤2中，第二刚玉坩埚中ZnO粉末和碳粉的摩尔比例为2～4:1。8.根据权利要求3所述的可见光催化纳米抗菌材料的制备方法，其特征在于，步骤2中，第二刚玉坩埚和第一刚玉坩埚之间的距离为0～1cm，第三刚玉坩埚和第二刚玉坩埚的距离为0.5～2cm。9.根据权利要求3所述的可见光催化纳米抗菌材料的制备方法，其特征在于，步骤3中，NH3气流量为2～10sccm。10.根据权利要求3所述的可见光催化纳米抗菌材料的制备方法，其特征在于，步骤3中，惰性气氛为氩气或者氮气。
说明书desc
技术领域本发明属于纳米抗菌材料和环境保护领域，特别是指一种可见光催化纳米抗菌材料及其制备方法。背景技术工业现代化的高速发展带来了严重的环境污染问题，解决环境污染问题是实现人类社会可持续发展的必要条件，其中饮用水的污染问题严重影响着人类健康和生活水平。饮用水中的有害微生物会导致各种疾病，特别是传染病的流行。传统饮用水的消毒方法是添加消毒剂，但此过程产生的一些消毒副产物对人类的长期健康也有着不同程度的影响。为了克服传统饮用水消毒方法的弊端，光催化技术在杀菌消毒方面的研究逐渐进入大家的视野。Matsunaga等人于1985年首次报道了TiO2光催化灭活大肠杆菌的相关研究成果，开创了光催化技术在消毒领域应用的先河。光催化过程产生的活性基团不仅可杀灭细菌，又不会产生副产物，有效避免了二次污染问题。然而，以TiO2和ZnO等为代表的金属氧化物是目前研究最为广泛的光催化材料，但其光谱响应范围较窄，只能吸收紫外光，而太阳光只有3％是紫外光。因此，提高太阳能的利用率，开发高效的可见光响应光催化剂对促进光催化技术的应用有着十分重要的意义。GaN:ZnO四元合金因其可调节的带隙而受到广泛关注。随着ZnO含量的增加，GaN:ZnO四元合金的带隙可以从3.4eV连续调至2.2eV。虽然GaN:ZnO纳米颗粒早已在1994年就被Maida制备出来并显示出很好的光催化特性，但是制备过程中容易引入杂相，并且Zn在高温中容易挥发而导致ZnO固溶度较低。同时，其在抗菌领域并未见应用。发明内容为了解决现有技术存在的上述问题，本发明的目的在于提供一种可见光吸收范围广、抗菌性能好、成本低廉的一种可见光催化纳米抗菌材料及其制备方法，并且拓宽其应用领域。为了实现上述目的，本发明的技术方案如下：一种可见光催化纳米抗菌材料，该抗菌材料是以GaN为主晶格、ZnO固溶的GaN:ZnO四元合金纳米颗粒。所述的可见光催化纳米抗菌材料，ZnO固溶的量在23～30at％之间，GaN:ZnO四元合金纳米颗粒的禁带宽度在2.3～2.6eV之间，粒度在6～120nm。所述的可见光催化纳米抗菌材料的制备方法，具体包括以下步骤：步骤1：将Ga3·xH2O和Zn2·2H2O混合至乙二醇单甲醚溶液，并添加乙醇胺作为稳定剂，在50～70℃下搅拌1～3小时形成透明胶体，将胶体放置管式炉中在400～500℃下加热8～12h形成Zn-Ga-O前驱体粉末；步骤2：将Zn-Ga-O前驱体粉末和ZnO粉末物理混合并研磨，置于第一刚玉坩埚内，将装有混合粉末的第一刚玉坩埚放置于一直径小于管式炉腔体的石英管中，并将装有第一刚玉坩埚的石英管放置管式炉的中央；将另一装有ZnO粉末和碳粉的第二刚玉坩埚放置于第一刚玉坩埚的侧面且位于NH3气流动方向的上游；将一个空的第三刚玉坩埚放置在第二刚玉坩埚的侧面且位于NH3气流动方向的上游；然后，向管式炉中通入惰性气氛来去除管式炉腔体中残余的氧气；步骤3：将高温管式炉的腔体加热，当温度升至1000～1100℃时关闭惰性气氛并通入NH3气；恒温20～25min后将温度降至800～900℃，继续反应35～40min；关闭NH3气，使管式炉自然冷却至室温，在第一刚玉坩埚内得到GaN:ZnO四元合金纳米颗粒。所述的可见光催化纳米抗菌材料的制备方法，步骤1中，按重量份数计，Ga3·xH2O为9～10份，Zn2·2H2O为8～9份，乙二醇单甲醚溶液80～120份，乙醇胺4～5份。所述的可见光催化纳米抗菌材料的制备方法，步骤2中，Zn-Ga-O前驱体粉末和ZnO粉末之间的摩尔比例为1:2～1:5。所述的可见光催化纳米抗菌材料的制备方法，步骤2中，石英管一段封口，另一端开口，且封口端位于NH3气流动方向的下游，开口端位于NH3气流动方向的上游。所述的可见光催化纳米抗菌材料的制备方法，步骤2中，第二刚玉坩埚中ZnO粉末和碳粉的摩尔比例为2～4:1。所述的可见光催化纳米抗菌材料的制备方法，步骤2中，第二刚玉坩埚和第一刚玉坩埚之间的距离为0～1cm，第三刚玉坩埚和第二刚玉坩埚的距离为0.5～2cm。所述的可见光催化纳米抗菌材料的制备方法，步骤3中，NH3气流量为2～10sccm。所述的可见光催化纳米抗菌材料的制备方法，步骤3中，惰性气氛为氩气或者氮气。本发明的设计思想是：一方面，本发明通过降温制备过程以及初始反应物中ZnO的添加，即可保证合金以GaN为主晶格，又可提高ZnO的含量。而合适的ZnO含量，不仅可以保证其合适的带隙来吸收可见光，而且，同时兼具较高的氧化还原电位，有利于产生活性氧，进而杀灭细菌。另一方面，本发明单封口的石英管以及空刚玉坩埚的放置也可调节NH3气在反应物中的聚集时间和气流场，有利于形成高质量的GaN:ZnO四元合金。最后，一种材料中同时有两种抗菌离子在水溶液中溶出也可大幅提高材料的抗菌效率。与现有技术相比，本发明一种可见光催化纳米抗菌材料的及其制备方法的优点及有益效果在于：1)本发明使用大管套小管，刚玉坩埚放置于一直径小于管式炉腔体的石英管中，并且在NH3气流动的上游加入一个空刚玉坩埚，可以有效控制NH3气流场，并且石英管在NH3气下游端封口，可以使NH3气在石英管中聚集更长时间，使得氮化更充分，不易出现中间相。2)由于Zn在高温极易挥发，为了保证ZnO掺杂量，提高合金中的Zn含量，在反应物中额外添加ZnO作为Zn源，并在NH3上游端额外添加ZnO和碳粉补充Zn含量以获得更高的ZnO含量，进而获得更窄的光学带隙。3)本发明采用降温两次生长法，在高温时可保证以GaN为主晶格形核，而在低温时可保证ZnO的固溶，防止Zn2+离子的挥发。4)本发明所制备的GaN:ZnO四元合金有着非常合适的禁带宽度，既保证了有效的可见光吸收，又使得合金材料有着很强的氧化还原能力。5)本发明所制备的GaN:ZnO四元合金在可见光照射下，90min即可全部灭活金黄色葡萄球菌，120min可灭活94％的大肠杆菌，120min可完全降解亚甲基蓝，显示出优异的光催化抗菌和降解性能。总之，本发明纳米抗菌材料有着很大的比表面积、合适的能带结构，在保证较强氧化还原能力的同时还兼具优异的可见光吸收性能。Zn2+和Ga3+离子的释放以及光照下所产生的·OH共同导致了细菌细胞壁的破坏，从而可以有效杀死细菌。本发明通过控制形核温度、气流场以及反应物获得了高结晶质量、单相的四元合金材料，解决了目前光催化抗菌材料光响应波段窄、抗菌效率低、抗菌普适性差，以及光催化降解有机物效果差等问题。同时，该纳米抗菌材料不仅在光照下显示出优异的光催化抗菌效果，并且在暗态条件下仍然具有抗菌能力。该光催化剂杀菌效果好，制备方法简单、成本低，易于产业化应用。附图说明图1是GaN:ZnO四元合金纳米颗粒的制备流程图。图2是GaN:ZnO四元合金纳米颗粒的扫描电子显微镜图像。图3是GaN:ZnO四元合金纳米颗粒的的X射线衍射图谱。图中，横坐标2θ代表衍射角，纵坐标Intensity代表相对强度。图4中，是GaN:ZnO四元合金纳米颗粒的透射电子显微镜图像；是GaN:ZnO四元合金纳米颗粒的高分辨透射电子显微镜图像；是图的快速傅里叶变换图谱；是GaN:ZnO四元合金纳米颗粒的扫描透射电子显微镜图像；-分别为Ga、Zn、N、O的元素分布；是GaN:ZnO四元合金纳米颗粒的X射线能谱，横坐标Energy代表能量，纵坐标Intensity代表相对强度。图5是GaN:ZnO四元合金纳米颗粒、GaN薄膜和ZnO纳米颗粒的紫外-可见光吸收光谱，横坐标Wavelength代表波长，纵坐标Normalized Abs.代表归一化的吸收强度。图6中，是GaN:ZnO四元合金纳米颗粒的氮气吸附-解吸附等温曲线，横坐标Relative pressure代表相对压强，纵坐标Absorbed Volume代表吸收量；是对应的孔径尺寸分布曲线，横坐标Pore diameter代表孔直径，纵坐标dV/dD代表孔面积。图7中，是0.5mg/mL的ZnO和不同浓度的GaN:ZnO四元合金纳米颗粒在可见光下对亚甲基蓝的降解曲线；是GaN:ZnO四元合金纳米颗粒重复使用5次的降解稳定性曲线。图中，横坐标Time代表光照时间，纵坐标Ct/C0代表亚甲基蓝经过光催化处理后与处理前的浓度比值。图8是水杨酸在有/无可见光照射以及不同浓度的GaN:ZnO纳米颗粒处理下，在510nm处的吸光度。图中，横坐标Time代表光照时间，纵坐标Absorbance代表吸光度的相对强度。图9是GaN:ZnO四元合金纳米颗粒在可见光照射下对大肠杆菌和金黄色葡萄球菌的光催化抗菌性能曲线。图中，横坐标Time代表光照时间，纵坐标Antibacterial rate代表抗菌率。图10是GaN:ZnO四元合金纳米颗粒与大肠杆菌共培养后的菌液的平板涂布光学照片。图中，Blank control代表空白对照组，即菌液仅经过光照处理而无GaN:ZnO四元合金参与；Dark control代表避光对照组，即菌液中仅添加GaN:ZnO四元合金而无光照处理。图11是GaN:ZnO四元合金纳米颗粒与金黄色葡萄球菌共培养后的菌液的平板涂布光学照片。图中，Blank control代表空白对照组，即菌液仅经过光照处理而无GaN:ZnO四元合金参与；Dark control代表避光对照组，即菌液中仅添加GaN:ZnO四元合金而无光照处理。图12是GaN:ZnO四元合金纳米颗粒在不同浓度和浸泡时间下，溶解在去离子水中的Zn2+和Ga3+离子的浓度。图中，横坐标Time代表时间，纵坐标Concentration代表溶解在水溶液中离子的浓度。图13中，和是仅用可见光照射但未用GaN:ZnO纳米颗粒处理过的大肠杆菌细胞SEM图像；和是不仅用可见光照射而且用GaN:ZnO纳米颗粒处理过的大肠杆菌细胞SEM图像；和是仅用可见光照射但未用GaN:ZnO纳米颗粒处理过的金黄色葡萄球菌细胞SEM图像；和是不仅用可见光照射而且用GaN:ZnO纳米颗粒处理过的金黄色葡萄球菌细胞SEM图像。图14是GaN:ZnO四元合金纳米颗粒的抗菌机理图。具体实施方式：下面，结合附图和具体实施例对本发明做进一步说明。实施例：参照图1，本实施例中，一种可见光催化纳米抗菌材料的制备方法，具体步骤如下：1)将9.59g的Ga3·xH2O和8.23g的Zn2·2H2O混合至100mL的乙二醇单甲醚溶液，并添加4.5mL的乙醇胺作为稳定剂，在60℃下搅拌2小时以形成透明胶体。将胶体放置管式炉中在500℃下加热10h形成Zn-Ga-O前驱体粉末，其粒度为10～130nm。2)取粒度为20～40nm的ZnO粉末2g，将摩尔比例为1:3的Zn-Ga-O前驱体粉末和ZnO粉末物理混合并研磨后，置于第一刚玉坩埚1内。将装有混合粉末的第一刚玉坩埚1放置于一直径小于管式炉腔体的石英管中，该石英管的一端开口另一端封口。开口端位于NH3气流动方向的上游，封口端位于NH3流动的下游，装有第一刚玉坩埚1的石英管放置管式炉的中央。取粒度为20～40nm的ZnO粉末，将摩尔比例为3:1的ZnO粉末和粒度为6～10μm的碳粉均匀混合后，置于第二刚玉坩埚2内。将装有ZnO粉末和碳粉的第二刚玉坩埚2放置于第一刚玉坩埚1的侧面且位于NH3气流动方向的上游，第一刚玉坩埚1和第二刚玉坩埚2的距离0.5cm；将一个空的第三刚玉坩埚3放置在第二刚玉坩埚2的侧面且位于NH3气流动方向的上游，第三刚玉坩埚3和第二刚玉坩埚2的间距为1cm；然后，向管式炉中通入Ar气来去除管式炉腔体中残余的氧气；3)将高温管式炉的腔体加热，当温度升至1050℃时关闭Ar气并通入NH3气，NH3气流量为7sccm；恒温25min后将温度降至800℃，继续反应35min。关闭NH3气，使管式炉自然冷却至室温，在第一刚玉坩埚1内得到GaN:ZnO四元合金纳米颗粒。参照图2，从GaN:ZnO四元合金纳米颗粒的SEM图像可以看出，纳米颗粒的形貌近似为球形且直径约为几十纳米。参照图3，从GaN:ZnO四元合金纳米颗粒的XRD图谱可以看出，纳米颗粒为单相，衍射峰位于GaN与ZnO之间，且并未发现GaN、ZnO或者ZnGa2O4的相。证明利用本发明的方法成功制备了单相的GaN:ZnO四元合金纳米颗粒。参照图4，从GaN:ZnO四元合金纳米颗粒的TEM图像可以看出，纳米颗粒的形貌均一，直径约为几十纳米。通过对其HRTEM图像和FFT的进一步分析，所获得的纳米颗粒结晶质量高且为单晶结构。并且，从其STEM和元素分布-来看，Ga、Zn、N和O元素均匀的分布在纳米颗粒中。从EDS图谱可知，GaN:ZnO四元合金纳米颗粒中ZnO的含量约为26at％，GaN:ZnO四元合金纳米颗粒的禁带宽度在2.47eV。参照图5，从GaN:ZnO四元合金纳米颗粒、GaN薄膜和ZnO纳米颗粒的吸收光谱可以看出，单纯的GaN和ZnO的吸收带边均在紫外光区，而GaN:ZnO四元合金纳米颗粒则可以吸收550nm以下的可见光。证明了本发明所制备的GaN:ZnO四元合金纳米颗粒具有优异的可见光吸收特性。参照图6，从GaN:ZnO四元合金纳米颗粒的氮气吸附-解吸附等温曲线可以看出，纳米颗粒有大孔和介孔组成，其比表面积高达30.1m2/g。从孔径分布曲线可以看出，孔的直径分布在6～120nm之间，且平均孔径尺寸和孔体积约为24.5nm和0.2cm3/g。参照图7，从GaN:ZnO四元合金纳米颗粒光催化降解亚甲基蓝的曲线可以看出，2mg/mL的纳米颗粒在120min内可将20mg/mL的亚甲基蓝全部降解。并且，重复使用5次，其降解性能并未发现明显衰减。参照图8，利用水杨酸作为分子探针来检测GaN:ZnO四元合金纳米颗粒水溶液中·OH的存在。可以看到，随着GaN:ZnO四元合金纳米颗粒在水溶液中浸泡和光照时间的增加，水杨酸与·OH反应生成的水杨酸羟基化合物在510nm处的吸收峰也逐渐增加，证明GaN:ZnO四元合金纳米颗粒经过可见光照射可在水溶液中产生具有强氧化性的·OH。参照图9，从GaN:ZnO四元合金纳米颗粒在可见光照射下对大肠杆菌和金黄色葡萄球菌的光催化抗菌性能曲线可以看出，2mg/mL的GaN:ZnO纳米颗粒在可见光照射条件下可在120min内将～94％的大肠杆菌灭活。而在90min内可将～100％的金黄色葡萄球菌全部灭活。不仅如此，即使没有光照的情况下，2mg/mL的纳米颗粒在120min内也可将～46.5％的大肠杆菌和～96.7％的金黄色葡萄球菌灭活。证明了所制备的GaN:ZnO四元合金纳米颗粒优异的抗菌性能。参照图12，从Zn2+和Ga3+的溶出曲线可以看出，随着GaN:ZnO四元合金纳米颗粒的浓度和浸泡时间增加，Zn2+和Ga3+离子的溶出浓度也增加。而Zn2+和Ga3+都具有较好的抗菌性能，两种离子的同时作用共同导致了所制备的纳米颗粒无论是在有光照还是无光照条件下优异的抗菌性能。参照图13，仅有可见光照射的条件下，大肠杆菌和金黄色葡萄球菌都显示出光滑的细胞表面和完整的细胞壁。而一旦在菌液中加入GaN:ZnO四元合金纳米颗粒，无论是大肠杆菌还是金黄色葡萄球菌都呈现出细胞液的流失和细胞壁的严重破坏。参照图14，从GaN:ZnO四元合金纳米颗粒的抗菌机理图可以看出，当可见光照射至纳米颗粒后，会在其内部产生大量的电子和空穴。空穴会与菌液中的H2O或者OH-反应生成具有强氧化性的·OH。同时，浸泡在菌液中的纳米颗粒会释放具有抗菌性能的Zn2+和Ga3+离子。在·OH、Zn2+和Ga3+离子的共同作用下，细菌的细胞壁会严重破损，从而导致细菌的凋亡。实施例结果表明，本发明所制备的GaN:ZnO四元合金纳米颗粒有着很大的比表面积、很强的可见光吸收，并可同时溶出Zn2+和Ga3+两种抗菌离子，在有光照和无光照条件下均显示出优异的抗菌性能。而且，其制作工艺简单、成本低、有利于在环境和医疗领域应。以上所述，仅为本发明中的具体实施方式，但本发明的保护范围并不局限于此，任何熟悉该技术的人在本发明所揭露的技术范围内，可轻易想到的变换或替换，都应涵盖在本发明的包含范围内。因此，本发明的保护范围应该以权利要求书的保护范围为准。

File: raw_patent_data/A/zhuanli_A_2000/1354.txt
标题title
一种奥拉帕尼药物共晶及其制备方法和应用
摘要abst
本发明公开了一种奥拉帕尼药物共晶及其制备方法和应用，以奥拉帕尼作为活性药物成分，以山奈酚为前驱体，通过分子间氢键形成的奥拉帕尼‑山奈酚共晶；或以奥拉帕尼作为活性药物成分，以槲皮素为前驱体，通过分子间氢键形成的奥拉帕尼‑槲皮素共晶。本发明通过选择适宜的前驱体与奥拉帕尼形成奥拉帕尼药物共晶，使其在继承奥拉帕尼药理活性的同时，溶解速率得到显著降低，从而延长药物半衰期，控制体内血药浓度水平及其波动范围，维持体内血药浓度于有效PARP酶抑制水平的长期稳态，减少用药后的毒副作用，这为奥拉帕尼在医药领域的广泛应用提供了更广阔的空间。
权利要求书clms
1.一种奥拉帕尼药物共晶，其特征在于：以奥拉帕尼作为活性药物成分，以山奈酚为前驱体，通过分子间氢键形成的奥拉帕尼-山奈酚共晶；或以奥拉帕尼作为活性药物成分，以槲皮素为前驱体，通过分子间氢键形成的奥拉帕尼-槲皮素共晶。2.根据权利要求1所述的一种奥拉帕尼药物共晶，其特征在于：所述奥拉帕尼-山奈酚共晶在粉末X射线衍射下，在衍射角度2θ为5.18°、6.29°、10.19°、12.10°、13.21°、14.63°处具有特征峰；测试误差为±0.2°。3.根据权利要求1所述的一种奥拉帕尼药物共晶，其特征在于：所述奥拉帕尼-槲皮素共晶在粉末X射线衍射下，在衍射角度2θ为7.05°、8.16°、13.93°、18.78°、25.46°、29.25°处具有特征峰；测试误差为±0.2°。4.根据权利要求1所述的一种奥拉帕尼药物共晶的制备方法，其特征在于：采用溶剂挥发法，具体包括如下步骤：S1：将奥拉帕尼加入二氯甲烷溶剂中，混合得到体系A；S2：前驱体山奈酚加入异丙醇、乙酸乙酯溶剂中超声加热溶解，混合得到体系B；S3：将体系A和体系B混合于锥形瓶中，得到体系C，敞口于10-28℃下4-5天后有淡黄色针状晶体析出，即得奥拉帕尼药物共晶。5.根据权利要求4所述的一种奥拉帕尼药物共晶的制备方法，其特征在于：所述S3体系C中，奥拉帕尼、前驱体的总质量与溶剂的总体积比为4-7mg/ml。6.根据权利要求4所述的一种奥拉帕尼药物共晶的制备方法，其特征在于：所述S2中前驱体为山奈酚时，奥拉帕尼与山奈酚的质量比为1:0.8～1.5。7.根据权利要求4所述的一种奥拉帕尼药物共晶的制备方法，其特征在于：所述S2中前驱体为槲皮素时，奥拉帕尼与槲皮素的质量比为1:0.8～1.5。8.根据权利要求1所述的一种奥拉帕尼药物共晶的应用，其特征在于：奥拉帕尼药物共晶在治疗疾病方面的应用；疾病包括乳腺癌、胃癌和胰腺癌、前列腺癌、非小细胞肺癌、尤文氏肉瘤和晚期癌症。
说明书desc
技术领域本发明涉及药物共晶领域，具体为一种奥拉帕尼药物共晶及其制备方法和应用。背景技术共晶是指两种或两种以上的分子通过非共价键以固定的化学计量比结合在同一晶格中形成的晶体，是多组分物质在固体状态下的一种聚集方式。药物共晶则通常在同一晶格中具有活性药物成分和共晶体形成物。药物共晶能在不影响API药理性质的前提下，改善API的物理化学性质，且配体的选择范围广，可以根据API的性质选择相应的配体制备共晶，为药物制剂的研究与开发提供了更广阔的空间。奥拉帕尼的化学名称为1--4--2-氟苯甲酰]哌嗪，分子式：C24H23FN4O3，分子量：434.46，其结构如式所示:奥拉帕尼是一种多聚ADP核糖聚合酶抑制剂，为全球首个上市的PARP抑制剂药物。奥拉帕尼最先由英国库多斯公司开发，2005年12月阿斯利康公司收购Kudos公司后获得其开发权。多聚ADP转移酶是DNA切除修复通路中的关键因子，而奥拉帕尼则能够抑制PRAP酶活性，使DNA断裂的单链无法修复、基因组不稳定性增加，进而可导致细胞的凋亡，尤其对存在同源重组修复缺陷的肿瘤细胞具有较强的杀灭作用，奥拉帕尼的这种作用模式使之对多种肿瘤具有治疗潜力；此外，奥拉帕尼对DNA损伤修复能力的特异性抑制，该药物也会避免化疗后的肿瘤耐药，增强化疗后的DNA损伤，进而加强对肿瘤的杀灭效果。由于传统的肿瘤化疗手段缺乏特定的治疗靶点，抗肿瘤药物在杀死肿瘤细胞的同时，也损伤杀死了人体正常细胞，给机体带来较大的毒副作用。奥拉帕尼是目前为止肿瘤靶向治疗的典型药物，可以选择性杀死癌细胞而又不损害正常细胞，与传统的化疗手段相比，其不良反应更小。然而，奥拉帕尼的速释制剂在硏发、生产以及临床应用的过程中，仍显示出较多的局限性：奥拉帕尼的速释制剂虽可快速达到PARP酶抑制所得的血药浓度水平，但在体内消除较快，为了长期维持在PARP抑制所需的血药浓度水平，需较高的口服剂量，这导致奥拉帕尼的稳态血药浓度波动范围较大，稳态血药浓度峰值高于PARP酶IC90值数倍甚至更高，产生的较多严重的毒副作用，包括骨髓增生异常综合征、急性骨髓性白血病和肺炎、恶心、呕吐等。为了解决这个问题，采用奥拉帕尼的口服缓释制剂和纳米注射制剂来达到缓释的效果。但是，目前研究还没有涉及使用药物结晶技术来调控奥拉帕尼溶解速率；所以本发明通过形成药物共晶降低奥拉帕尼原料药的溶解速率，从而延长药物半衰期，控制体内血药浓度水平及其波动范围，维持体内血药浓度于有效PARP酶抑制水平的长期稳态，提高奥拉帕尼的抗肿瘤疗效，减少用药后的毒副作用。发明内容本发明的目的是针对现有技术的缺陷，提供一种奥拉帕尼药物共晶及其制备方法和应用，以解决上述背景技术提出的问题。为实现上述目的，本发明提供如下技术方案：一种奥拉帕尼药物共晶，以奥拉帕尼作为活性药物成分，以山奈酚为前驱体，通过分子间氢键形成的奥拉帕尼-山奈酚共晶；或以奥拉帕尼作为活性药物成分，以槲皮素为前驱体，通过分子间氢键形成的奥拉帕尼-槲皮素共晶。作为本发明的一种优选技术方案，所述奥拉帕尼-山奈酚共晶在粉末X射线衍射下，在衍射角度2θ为5.18°、6.29°、10.19°、12.10°、13.21°、14.63°处具有特征峰；测试误差为±0.2°。作为本发明的一种优选技术方案，所述奥拉帕尼-槲皮素共晶在粉末X射线衍射下，在衍射角度2θ为7.05°、8.16°、13.93°、18.78°、25.46°、29.25°处具有特征峰；测试误差为±0.2°。一种奥拉帕尼药物共晶的制备方法，采用溶剂挥发法，具体包括如下步骤：S1：将奥拉帕尼加入二氯甲烷溶剂中，混合得到体系A；S2：前驱体山奈酚加入异丙醇、乙酸乙酯溶剂中超声加热溶解，混合得到体系B；S3：将体系A和体系B混合于锥形瓶中，得到体系C，敞口于10-28℃下4-5天后有淡黄色针状晶体析出，即得奥拉帕尼药物共晶。作为本发明的一种优选技术方案，所述S3体系C中，奥拉帕尼、前驱体的总质量与溶剂的总体积比为4-7mg/ml。作为本发明的一种优选技术方案，所述S2中前驱体为山奈酚时，奥拉帕尼与山奈酚的质量比为1:0.8～1.5。作为本发明的一种优选技术方案，所述S2中前驱体为槲皮素时，奥拉帕尼与槲皮素的质量比为1:0.8～1.5。一种奥拉帕尼药物共晶的应用，奥拉帕尼药物共晶在治疗疾病方面的应用；疾病包括乳腺癌、胃癌和胰腺癌、前列腺癌、非小细胞肺癌、尤文氏肉瘤和晚期癌症。本发明的有益效果是：本发明通过选择适宜的前驱体与奥拉帕尼形成奥拉帕尼药物共晶，使其在继承奥拉帕尼药理活性的同时，溶解速率得到显著降低，从而延长药物半衰期，控制体内血药浓度水平及其波动范围，维持体内血药浓度于有效PARP酶抑制水平的长期稳态，减少用药后的毒副作用，这为奥拉帕尼在医药领域的广泛应用提供了更广阔的空间。附图说明图1为奥拉帕尼-山奈酚共晶的DSC图；图2为奥拉帕尼-山奈酚共晶的PXRD图；图3为奥拉帕尼-山奈酚共晶的IR图；图4为奥拉帕尼-山奈酚共晶的SEM图；图5为奥拉帕尼-槲皮素共晶的DSC图；图6为奥拉帕尼-槲皮素共晶的PXRD图；图7为奥拉帕尼-槲皮素共晶的IR图；图8为奥拉帕尼-槲皮素共晶的SEM图；图9为奥拉帕尼及其共晶在pH＝1.0的盐酸溶液中粉末溶出曲线；图10为奥拉帕尼及其共晶在pH＝4.5的磷酸盐缓冲溶液中粉末溶出曲线；图11为奥拉帕尼及其共晶在pH＝6.8的磷酸盐缓冲溶液中粉末溶出曲线；图12为奥拉帕尼及其共晶在纯水中粉末溶出曲线；图13为奥拉帕尼及其共晶在1.0％吐温80溶液中的溶出速率；图14为奥拉帕尼及其共晶对Ovcar3细胞的细胞毒性。具体实施方式下面结合附图对本发明的较佳实施例进行详细阐述，以使本发明的优点和特征能更易被本领域人员理解，从而对本发明的保护范围做出更为清楚明确的界定。本发明提供一种技术方案：一种奥拉帕尼药物共晶，以奥拉帕尼作为活性药物成分，以山奈酚为前驱体，通过分子间氢键形成的奥拉帕尼-山奈酚共晶；或以奥拉帕尼作为活性药物成分，以槲皮素为前驱体，通过分子间氢键形成的奥拉帕尼-槲皮素共晶。本发明中检测药物共晶结构及性能的仪器如下：1、X射线粉末衍射仪，荷兰帕纳科公司生产，型号为X′PertPowder，加速电压40kV，管电流30mA，扫描速度2°min-1。2、差式扫描量热仪，德国耐驰公司，型号Netzsch DSC 200F3，本发明采用氮气气氛，升温速度为10℃/min。3、傅里叶变换红外光谱分析仪，德国布鲁克公司生产，型号为Bruker Vertex70，扫描范围为4000-500cm-1。4、扫描电子显微镜：荷兰飞纳生产，型号为Phenom Pro，采用溅射涂层装置诱导样品表面导电，加速电压为5kV。5、扫描电子显微镜：美国FEI公司，型号为FEI Quanta450FEG，采用溅射涂层装置诱导样品表面导电，加速电压为20kV。实施例1：奥拉帕尼-山奈酚共晶的制备与表征；将21.7mg奥拉帕尼溶于5mL二氯甲烷中，14.3mg山奈酚溶于1mL乙腈中，然后将两个体系混合于试管中，敞口置于室温下，4-5天后有淡黄色针状晶体析出。所得产品即为奥拉帕尼-山奈酚共晶。实施例1所得的奥拉帕尼-山奈酚共晶的差热谱图如图1所示：共晶的熔点不同于原料药和前驱体的熔点，在196.38℃有一吸热峰，证明了有新晶相生成。实施例1所得的奥拉帕尼-山奈酚共晶的X射线粉末衍射谱图如图2所示：在衍射角度2θ为5.18°、6.29°、10.19°、12.10°、13.21°和14.63°处具有特征峰，这些特征峰的出峰位置既不同于原料药奥拉帕尼也不同于前驱体山奈酚的PXRD谱图，证明了有新晶相生成。实施例1所得的奥拉帕尼-山奈酚共晶的红外谱图如图3所示：由于分子间氢键作用，奥拉帕尼中-NH-，-CO-前驱体中-OH等基团在奥拉帕尼共晶的IR图谱中均发生了红移或蓝移，在3323，1650，1605cm-l处出现特征吸收峰，进一步证明了奥拉帕尼共晶的形成。实施例1所得的奥拉帕尼-山奈酚共晶的SEM图如图4所示：奥拉帕尼晶体是块状物质，奥拉帕尼-山奈酚共晶呈片/簇状。实施例2：奥拉帕尼-槲皮素共晶的制备与表征；将21.7mg奥拉帕尼溶于5mL二氯甲烷中，15.11mg槲皮素溶于4mL乙酸乙酯中，然后将两个体系混合于试管中，2-3天后有深黄色晶体析出；所得产品即为奥拉帕尼-槲皮素共晶。实施例2所得的奥拉帕尼-槲皮素共晶的差热谱图如图5所示：共晶的熔点不同于原料药和前驱体的熔点，在227.97℃有一吸热峰，证明了有新晶相生成。实施例2所得的奥拉帕尼-槲皮素共晶共晶的X射线粉末衍射谱图如图6所示：在衍射角度2θ为7.05°、8.16°、13.93°、18.78°、25.46°、29.25°处具有特征峰，这些特征峰的出峰位置既不同于原料药奥拉帕尼也不同于前驱体槲皮素的PXRD谱图，证明了有新晶相生成。实施例2所得的奥拉帕尼-槲皮素共晶的红外谱图如图7所示：由于分子间氢键作用，奥拉帕尼中-NH-，-CO-，前驱体中-OH等基团在奥拉帕尼共晶的IR图谱中均发生了红移或蓝移，在3398，3245，3147，1650，1607cm-l处出现特征吸收峰，进一步证明了奥拉帕尼共晶的形成。实施例2所得的奥拉帕尼-槲皮素共晶的SEM图如图8所示：奥拉帕尼晶体是块状物质，奥拉帕尼-槲皮素共晶呈片/块状，单纯从晶形也可以判断是否形成了共晶。图9为实施例2所得的奥拉帕尼及其药物共晶在pH＝1.0的盐酸溶液中的粉末溶出曲线；由图可见：本发明所提供的奥拉帕尼的药物共晶在37℃下；在pH＝1.0的盐酸溶液中的溶解度显着下降，并且显示出持续释放溶解行为。图10为实施例2所得的奥拉帕尼及其药物共晶在pH＝4.5的磷酸盐缓冲溶液中的粉末溶出曲线；由图可见：本发明所提供的奥拉帕尼的药物共晶在37℃下；在pH＝4.5的磷酸盐缓冲溶液中的溶解度显着下降，并且显示出持续释放溶解行为。图11为实施例2所得的奥拉帕尼及其药物共晶在pH＝6.8的磷酸盐缓冲溶液中的粉末溶出曲线；由图可见：本发明所提供的奥拉帕尼的药物共晶在37℃下；在pH＝6.8的磷酸盐缓冲溶液中的溶解度显着下降，并且显示出持续释放溶解行为。图12为实施例2所得的奥拉帕尼及其药物共晶在纯水中的粉末溶出曲线；由图可见：本发明所提供的奥拉帕尼的药物共晶在37℃下，在纯水中的溶解度显着下降，并在纯水中继续缓慢溶解。图13为实施例2所得的奥拉帕尼及其药物共晶在1.0％吐温80溶液中的溶出速率图；由图可见：本发明所提供的溶解速率从高到低是：奥拉帕尼＞奥拉帕尼-槲皮素＞奥拉帕尼-山奈酚。奥拉帕尼-山奈酚和奥拉帕尼-槲皮素的固有溶解速率值为0.225，是纯奥拉帕尼的0.40倍。结果表明，共晶的溶出速度明显慢于纯奥拉帕尼，显示出共晶形成后奥拉帕尼的缓释潜力。图14为实施例1-2所得的奥拉帕尼及其药物共晶对Ovcar3细胞的细胞毒性；由图可见：奥拉帕尼-山奈酚和奥拉帕尼-槲皮素对Ovcar3细胞的细胞毒性均呈浓度依赖性，与奥拉帕尼相比抗癌活性显著提高。奥拉帕尼的半抑制浓度为7.80±0.42μM，山奈酚和槲皮素的IC50值分别为58.11±0.19和20.99±0.81μM。奥拉帕尼-山奈酚和奥拉帕尼-槲皮素的IC50值分别为2.52±0.46和0.75±0.48μM。奥拉帕尼与山奈酚/槲皮素形成共晶后具有更好的抗肿瘤活性，可能是由于山奈酚/槲皮素的PARP抑制活性使药物共晶有协同抗癌作用。细胞毒性试验结果表明，奥拉帕尼与黄酮类化合物的共晶可减少奥拉帕尼的治疗剂量，从而减少剂量依赖毒副作用。综上所述可见：本发明通过选择适宜的前驱体与奥拉帕尼形成的奥拉帕尼药物共晶，在保持奥拉帕尼药理活性的同时，其溶出速率与奥拉帕尼相比显著降低，有利于开发成药物制剂，可促使奥拉帕尼在医药领域的广泛应用。以上实施例仅表达了本发明的几种实施方式，其描述较为具体和详细，但并不能因此而理解为对发明专利范围的限制。应当指出的是，对于本领域的普通技术人员来说，在不脱离本发明构思的前提下，还可以做出若干变形和改进，这些都属于本发明的保护范围。

File: raw_patent_data/A/zhuanli_A_4000/3185.txt
标题title
盐酸吡格列酮对氨基水杨酸共晶及制备方法和其组合物与用途
摘要abst
本发明属于医药技术领域。公开了盐酸吡列酮对氨基水杨酸共晶及制备方法和其药物组合物与用途。具体而言，本发明公开了盐酸吡格列酮与对氨基水杨酸共晶物固体物质状态；盐酸吡格列酮与对氨基水杨酸共晶物固体物质样品的制备方法；利用盐酸吡格列酮与对氨基水杨酸共晶物物质作为活性成分在制备降血糖、降血脂、减轻或预防糖尿病性肾病及胰岛素细胞的退化药物中的应用。
权利要求书clms
1.一种盐酸吡格列酮与对氨基水杨酸共晶物，其特征在于，盐酸吡格列酮与对氨基水杨酸以1:1的摩尔比形成共晶。2.根据权利要求1所述的盐酸吡格列酮与对氨基水杨酸共晶物，其特征在于，当使用粉末X射线衍采用CuKα辐射实验条件时，衍射峰位置：2-Theta值或d值衍射峰相对强度：峰高值或峰面积值具有如下特征：3.根据权利要求1所述的盐酸吡格列酮与对氨基水杨酸共晶物，其特征在于，使用衰减全反射傅立叶红外光谱法进行分析时，在3497、3052、2960、2624、2582、1874、1760、1735、1703、1682、1610、1574、1515、1496、1419、1332、1297、1283、1254、1236、1190、1161、1090、1074、1040、964、927、884、840、823、797、773、735、721、713、657cm-1处存在红外光谱特征峰，其中红外光谱特征峰的允许偏差为±2cm-1。4.根据权利要求1所述的盐酸吡格列酮与对氨基水杨酸共晶物，其特征在于，使用差示扫描量热技术分析时，当升温速率为每分钟10℃时，其DSC图谱中在138℃±3℃处存在1个吸热峰。5.权利要求1-4任一项所述的盐酸吡格列酮与对氨基水杨酸共晶物的制备方法，其特征在于，盐酸吡格列酮与对氨基水杨酸按1:1的摩尔比例投料，采用控制压力与温度的机械化学方法制备盐酸吡格列酮与对氨基水杨酸共晶物。6.根据权利要求5所述的制备方法，其特征在于，所述的机械化学方法可选自加液研磨法或加液球磨法，其中加液的有机溶剂种类为任意一种或多种经不同配比组合制成的混合溶剂；所述的有机溶剂选自甲醇、乙醇、正丙醇、异丙醇、正丁醇、叔丁醇、乙酸乙酯、乙酸丙酯、甲酸乙酯和/或四氢呋喃中的任意一种或多种经不同配比组合制成的混合溶剂；加液量为每克样品加入0.01～100ml；研磨时间为0.1～10小时，干燥温度为40～60℃，干燥时间为2～10小时；所述的加液研磨法的钵体综合填充率为10％～50％，往复运动速度20～70m/min；所述的加液球磨法的球磨机剪切冲击能量为10kw～800kw，综合填充率为20～60％；球料比为1:1～10:1，优选为6:1～10:1；球磨转速20r/min～400r/min，优选为300r/min～400r/min。7.权利要求1-4任一项所述的盐酸吡格列酮与对氨基水杨酸共晶物的制备方法，其特征在于，将盐酸吡格列酮与对氨基水杨酸按摩尔比例1:1投料放入洁净容器中，加入有机溶剂制成混悬液，室温搅拌1～4天，所获得的混悬液通过溶剂蒸发干燥、过滤自然干燥或过滤真空干燥获得盐酸吡格列酮与对氨基水杨酸共晶物。8.根据权利要求7所述的盐酸吡格列酮与对氨基水杨酸共晶物制备方法，其特征在于，所述的有机溶剂选自甲醇、乙醇、正丙醇、异丙醇、正丁醇、叔丁醇、乙酸乙酯、乙酸丙酯、甲酸乙酯和/或四氢呋喃中的任意一种或多种经不同配比组合制成的混合溶剂；保持盐酸吡格列酮与对氨基水杨酸总质量与有机溶剂固液比为1mg/ml～500mg/ml范围内。9.一种盐酸吡格列酮与对氨基水杨酸共晶物混合固体物质，其特征在于，含有权利要求1-4任一项所述的盐酸吡格列酮与对氨基水杨酸共晶物的量为1-99.9％，优选为10-99.9％，再优选为50-99.9％，最优选为85-99.9％。10.一种药物组合物，其特征在于，含有有效剂量的权利要求1-4任一项的盐酸吡格列酮与对氨基水杨酸共晶物和药学上可接受的载体。11.一种药物组合物，其特征在于，含有有效剂量的权利要求9所述的盐酸吡格列酮与对氨基水杨酸共晶物混合固体物质和药学上可接受的载体。12.根据权利要求10或11的药物组合物，其特征在于，盐酸吡格列酮的每日用药剂量在1～200mg范围内。13.根据权利要求10或11的药物组合物，其特征在于，所述药物组合物的剂型是片剂、胶囊、丸剂、注射用制剂、颗粒剂、散剂、微丸、滴丸、栓剂、膜剂、贴片、气雾剂、喷雾剂、缓释制剂或控释制剂。14.权利要求1-4任一项所述的盐酸吡格列酮与对氨基水杨酸共晶物或权利要求9所述的盐酸吡格列酮与对氨基水杨酸共晶物混合固体物质或权利要求10或11所述的药物组合物在制备降血糖、降血脂、减轻或预防糖尿病性肾病及胰岛素细胞退化的药物中的应用。
说明书desc
技术领域本发明公开了盐酸吡格列酮与对氨基水杨酸共晶物及制备方法和其组合物与 用途。具体而言，本发明公开了一种盐酸吡格列酮与对氨基水杨酸形成的共晶；盐 酸吡格列酮与对氨基水杨酸共晶物的制备方法；盐酸吡格列酮与对氨基水杨酸共 晶物作为药物活性成分在制备降血糖，降血脂、减轻或预防糖尿病性肾病及胰岛素 细胞的退化药物中的应用，属于医药技术领域。背景技术药物共晶是指活性药物分子与共晶形成物以一定比例，通过分子间非共价相 互作用力形成的晶体。药物通过形成共晶，一方面可以大大丰富其结晶形式，另一 方面可以改善其物化性质和临床疗效。对于仿制药物而言，通过共晶体的研究可以 打破原创药物的晶型专利，提高仿制药的市场竞争力。本发明采用盐酸吡格列酮作为活性物质，其化学名称为5-苯甲基]-2,4-噻唑烷二酮盐酸盐，分子式为C19H20N2O3S·HCl，为白色 或类白色粉末。结构式如a所示。发明中采用的有机酸为对氨基水杨酸，分子式为 C7H7NO3，结构式如b所示。盐酸吡格列酮是噻唑烷二酮类抗糖尿病药物，属胰岛素增敏剂，作用机制与胰 岛素的存在有关，可减少外周组织和肝脏的胰岛素抵抗，增加依赖胰岛素的葡萄糖 的处理，并减少肝糖的输出。盐酸吡格列酮高选择性的激动过氧化物酶小体生长因 子活化受体-γ，PPAR-γ的活化可调节许多控制葡萄糖及脂类代谢的胰岛素 相关基因的转录。实验表明，盐酸吡格列酮可减少胰岛素抵抗的高血糖、高胰岛素 因症及高三酰甘油。盐酸吡格列酮引起的代谢变化导致了依赖胰岛素的组织应答 的增加。由于盐酸吡格列酮提高了循环胰岛素的作用，因此 它不能降低缺乏内源性胰岛素的血糖。盐酸吡格列酮在水中几乎不溶，属于难溶性 药物，目前盐酸吡格列酮主要以口服片剂入药，存在溶出速率低，溶出度不高，生 物利用度低的缺点。通过国内外专利和文献检索得知，未发现其他有关盐酸吡格列酮的共晶专利 或文献报道。本发明发现了与上述专利或文献研究报道内容不同的一种盐酸吡格列酮与对 氨基水杨酸共晶物固体物质状态和制备方法。本发明的研究目的是从盐酸吡格列酮的固体物质存在状态研究入手，通过共晶筛选技术、生物活性评价技术，在药物的有效成分原料层面上寻找、发现盐酸吡格 列酮共晶固体物质存在种类、状态特征和新药理活性。将共晶物质与药效学研究相 结合，为寻找、发现、开发具有新药理活性和临床疗效的盐酸吡格列酮的药用共晶 固体物质提供基础科学数据；同时，也为从盐酸吡格列酮共晶固体药物原料物质基 础上申请国家或国际的知识产权发明专利保护提供科学依据。发明内容本发明要解决的技术问题：本发明要解决的技术问题之一：提供一种盐酸吡格列酮与对氨基水杨酸共晶 物存在状态和表征方式。本发明要解决的技术问题之二：提供盐酸吡格列酮与对氨基水杨酸共晶物的制备方法。本发明要解决的技术问题之三：提供含有盐酸吡格列酮与对氨基水杨酸共晶物纯品、或含有任意非零比例盐酸吡格列酮与对氨基水杨酸共晶物的混合固体物质 及其药物组合物。本发明要解决的技术问题之四：提供使用盐酸吡格列酮与对氨基水杨酸共晶物作为药物活性成分的药物组合物，其药用规格在1～200mg范围内。所述的药物组合 物包括片剂、胶囊、丸剂、注射用制剂、颗粒剂、散剂、微丸、滴丸、栓剂、膜剂、 贴片、气雾剂、喷雾剂、缓释制剂或控释制剂药物。本发明要解决的技术问题之五：是提供盐酸吡格列酮与对氨基水杨酸共晶物物质，在溶解方面显著优于盐酸吡格列酮的优势特性。本发明要解决的技术问题之六：是提供盐酸吡格列酮与对氨基水杨酸共晶物在治疗疾病过程中，在发挥生物活性组合药效的同时，由于共晶物质而提高体内生物 利用度而发挥药物有效治疗作用。本发明要解决的技术问题之七：盐酸吡格列酮与对氨基水杨酸共晶物作为药物有效成分在制备降血糖、降血脂、减轻或预防糖尿病性肾病及胰岛素细胞的退化药 物的应用。为解决上述技术问题，本发明采用如下技术方案：1.盐酸吡格列酮与对氨基水杨酸共晶物样品形态特征：1.1本发明涉及的盐酸吡格列酮与对氨基水杨酸共晶物，是盐酸吡格列酮与对氨基 水杨酸以1:1的摩尔比形成的共晶。1.2本发明涉及的盐酸吡格列酮与对氨基水杨酸共晶物，当使用粉末X射线衍射分析采用CuKα辐射实验条件时，衍射峰位置：2-Theta值或d值衍射峰相 对强度：峰高值或峰面积值具有如下特征；盐 酸吡格列酮与对氨基水杨酸共晶物的物理混合物的粉末X射线衍射图谱及数据见 表2、图2。盐酸吡格列酮与对氨基水杨酸共晶物与盐酸吡格列酮和对氨基水杨酸的 物理混合物的粉末X射线衍射图谱在衍射峰数量、衍射峰位置、衍射峰强度、衍射 峰拓扑图形等方面均存在明显差异，表明盐酸吡格列酮与对氨基水杨酸共晶物与 盐酸吡格列酮和对氨基水杨酸的物理混合物既不相同也不等同。表1盐酸吡格列酮与对氨基水杨酸共晶物的粉末X射线衍射峰值表2盐酸吡格列酮与对氨基水杨酸物理混合的粉末X射线衍射峰值1.4本发明涉及的盐酸吡格列酮与对氨基水杨酸共晶物，使用衰减全反射傅立叶红 外光谱法进行分析时，在3497、3052、2960、2624、2582、1874、1760、1735、1703、 1682、1610、1574、1515、1496、1419、1332、1297、1283、1254、1236、1190、 1161、1090、1074、1040、964、927、884、840、823、797、773、735、721、713、 657cm-1处存在红外光谱特征峰，其中红外光谱特征峰的允许偏差为±2cm-1。1.5本发明涉及的盐酸吡格列酮与对氨基水杨酸共晶物，使用差示扫描量热技术分 析时，当升温速率为每分钟10℃时，DSC图谱中在138℃±3℃处存在1个吸热峰。2.盐酸吡格列酮与对氨基水杨酸共晶物和混合固体物质的制备方法特征：2.1本发明涉及的盐酸吡格列酮与对氨基水杨酸共晶物的制备方法，按照盐酸吡格 列酮和对氨基水杨酸按1:1的摩尔比例投料，采用控制压力与温度的机械化学方法 制备盐酸吡格列酮与对氨基水杨酸共晶物。所述的机械化学方法可选自加液研磨 法或加液球磨法，其中加液的有机溶剂种类为任意一种或多种经不同配比组合制 成的混合溶剂；所述的有机溶剂选自甲醇、乙醇、正丙醇、异丙醇、正丁醇、叔丁 醇、乙酸乙酯、乙酸丙酯、甲酸乙酯和/或四氢呋喃中的任意一种或多种经不同配 比组合制成的混合溶剂；加液量为每克样品加入0.01～100ml；研磨时间为0.1～10小 时，干燥温度为40～60℃，干燥时间为2～10小时；所述的加液研磨法的钵体综合填 充率为10％～50％，往复运动速度20～70m/min；所述的加液球磨法的球磨机剪切冲 击能量为10kw～800kw，综合填充率为20～60％；球料比为1:1～10:1，优选为6:1～10:1； 球磨转速20r/min～400r/min，优选为300r/min～400r/min。2.2本发明涉及的盐酸吡格列酮与对氨基水杨酸共晶物的制备方法，将盐酸吡格列 酮和对氨基水杨酸按摩尔比例1:1投料放入洁净容器中，加入有机溶剂制成混悬液， 室温搅拌1～4天，所获得的混悬液通过溶剂蒸发干燥、过滤自然干燥或过滤真空干 燥获得盐酸吡格列酮与对氨基水杨酸共晶物。所述的有机溶剂优选自甲醇、乙醇、 正丙醇、异丙醇、正丁醇、叔丁醇、乙酸乙酯、乙酸丙酯、甲酸乙酯和/或四氢呋喃 中的任意一种或多种经不同配比组合制成的混合溶剂；保持对氨基水杨酸和盐酸 吡格列酮总质量与有机溶剂固液比为1mg/ml～500mg/ml范围内。2.3本发明的盐酸吡格列酮与对氨基水杨酸共晶物的混合固体物质，是将上述方法 制备获得的盐酸吡格列酮与对氨基水杨酸共晶物成分，与其他化学物质按照任意 非零比例和常规的方法进行混合。3.含有盐酸吡格列酮与对氨基水杨酸共晶物成分的药物制剂组合物、给药剂量特征和制药用途：3.1本发明涉及的药物组合物，含有盐酸吡格列酮与对氨基水杨酸共晶物和药学上 可接受的载体。3.2本发明涉及的药物组合物，含有盐酸吡格列酮与对氨基水杨酸共晶物的混合固 体物质和药学上可接受的载体。3.3本发明涉及的药物组合物，盐酸吡格列酮的每日用药剂量在1～200mg范围内。3.4本发明涉及的药物组合物，其特征在于，所述的药物组合物是各种片剂、胶囊、丸剂、注射用制剂、颗粒剂、散剂、微丸、滴丸、栓剂、膜剂、贴片、气雾剂、喷 雾剂、缓释制剂或控释制剂。3.5本发明涉及盐酸吡格列酮与对氨基水杨酸共晶物、盐酸吡格列酮与对氨基水杨 酸共晶物混合固体物质或药物组合物在制备降血糖、降血脂、减轻或预防糖尿病性 肾病及胰岛素细胞的退化药物中的应用。本发明涉及以本发明盐酸吡格列酮与对氨基水杨酸共晶物作为活性成份的药 物组合物。该药物组合物可根据本领域公知的方法制备。可通过将本发明盐酸吡格 列酮与对氨基水杨酸共晶物成分与一种或多种药学上可接受的固体或液体赋形剂 和/或辅剂结合，制成适于人或动物使用的任何剂型。本发明盐酸吡格列酮与对氨 基水杨酸共晶物在其药物组合物中的含量在10％～90％重量范围内。本发明盐酸吡格列酮与对氨基水杨酸共晶物可以单位剂量形式给药，给药途径可为肠道或非肠道，如口服、静脉注射、肌肉注射、皮下注射、鼻腔、口腔粘膜、 眼、肺和呼吸道、皮肤、阴道、直肠等。本发明的给药剂型优选是固体剂型。固体剂型可以是片剂、胶囊剂、颗粒剂、散剂、微丸、滴丸、栓剂、膜剂、贴片、气雾剂、 喷雾剂等。本发明盐酸吡格列酮与对氨基水杨酸共晶物可以制成普通制剂、也可制成缓释制剂、控释制剂、靶向制剂及各种微粒给药系统。为了将本发明盐酸吡格列酮与对氨基水杨酸共晶物成片剂，可以广泛使用本 领域公知的各种赋形剂，包括稀释剂、黏合剂、润湿剂、崩解剂、润滑剂、助流剂。 稀释剂可以是淀粉、糊精、蔗糖、葡萄糖、乳糖、甘露醇、山梨醇、木糖醇、微晶 纤维素、硫酸钙、磷酸氢钙、碳酸钙等；湿润剂可以是水、乙醇、异丙醇等；粘合 剂可以是淀粉浆、糊精、糖浆、蜂蜜、葡萄糖溶液、微晶纤维素、阿拉伯胶浆、明 胶浆、羧甲基纤维素钠、甲基纤维素、羟丙基甲基纤维素、乙基纤维素、丙烯酸树 脂、卡波姆、聚乙烯吡咯烷酮、聚乙二醇等；崩解剂可以是干淀粉、微晶纤维素、 低取代羟丙基纤维素、交联聚乙烯吡咯烷酮、交联羧甲基纤维素钠、羧甲基淀粉钠、 碳酸氢钠与枸橼酸、聚氧乙烯山梨糖醇脂肪酸酯、十二烷基磺酸钠等；润滑剂和助 流剂可以是滑石粉、二氧化硅、硬脂酸盐、酒石酸、液体石蜡、聚乙二醇等。还可以将片剂进一步制成包衣片，例如糖包衣片、薄膜包衣片、肠溶包衣片， 或双层片和多层片。为了将给药单元制成胶囊剂，可以将有效成分本发明盐酸吡格列酮与对氨基 水杨酸共晶物与稀释剂、助流剂混合，将混合物直接置于硬胶囊或软胶囊中。也可 将有效成分本发明盐酸吡格列酮与对氨基水杨酸共晶物先与稀释剂、黏合剂、崩解 剂制成颗粒或微丸，再置于硬胶囊或软胶囊中。用于制备本发明盐酸吡格列酮与对 氨基水杨酸共晶物片剂的各种稀释剂、黏合剂、润湿剂、崩解剂、助流剂品种也可 用于制备本发明盐酸吡格列酮与对氨基水杨酸共晶物的胶囊剂。此外，如需要，也可以向药物制剂中添加着色剂、防腐剂、香料、矫味剂或其 它添加剂。为达到用药目的，增强治疗效果，本发明的药物可用任何公知的给药方法给药。本发明盐酸吡格列酮与对氨基水杨酸共晶物药物组合物的给药剂量依照所要 预防或治疗疾病的性质和严重程度，患者或动物的个体情况，给药途径和剂型等可 以有大范围的变化。上述剂量可以一个剂量单位或分成几个剂量单位给药，这取决 于医生的临床经验以及包括运用其它治疗手段的给药方案。本发明盐酸吡格列酮与对氨基水杨酸共晶物或组合物可单独服用，或与其他 治疗药物或对症药物合并使用。当本发明盐酸吡格列酮与对氨基水杨酸共晶物与 其它治疗药物存在协同作用时，应根据实际情况调整它的剂量。4.本发明的有益技术效果：盐酸吡格列酮与对氨基水杨酸共晶物的安全性和生物活性优势特征。4.1本发明的盐酸吡格列酮与对氨基水杨酸共晶物具有溶解性优势特征，具体体现在：在0.2％SDS水溶液中溶解性明显优于盐酸吡格列酮。4.2本发明的盐酸吡格列酮与对氨基水杨酸共晶物固体物质，与盐酸吡格列酮相比具有显著的生物学吸收优势。附图说明图1盐酸吡格列酮与对氨基水杨酸共晶物的粉末X射线衍射图谱图2盐酸吡格列酮与对氨基水杨酸的物理混合物的粉末X射线衍射图谱图3盐酸吡格列酮与对氨基水杨酸共晶物的红外吸收光谱图图4盐酸吡格列酮与对氨基水杨酸共晶物的差示扫描量热图谱图5盐酸吡格列酮与对氨基水杨酸共晶物与盐酸吡格列酮在0.2％SDS水溶液中的溶解度比较图图6盐酸吡格列酮与对氨基水杨酸共晶物与盐酸吡格列酮的生物吸收图谱具体实施方式为更好说明本发明的技术方案，特给出以下实施例，但本发明并不仅限于此。实施例1盐酸吡格列酮与对氨基水杨酸共晶物的制备方法1：按照下表所示，取盐酸吡格列酮与对氨基水杨酸适量放入研钵中，加入适量有机溶剂，人工研磨适当时间，在一定温度下干燥。对其进行粉末X射线 衍射分析，其衍射图谱与图1一致，表明所得样品为盐酸吡格列酮与对氨基水杨酸 共晶物。表3盐酸吡格列酮与对氨基水杨酸共晶物制备方法1的实验条件举例盐酸吡格列酮与对氨基水杨酸共晶物的制备方法2：按照下表所示，取盐酸吡格列酮与对氨基水杨酸适量放入球磨罐中，加入适量有机溶剂，选择适当球料比，设定适当转速，研磨适当时间，在一定 温度下干燥。对其进行粉末X射线衍射分析，其衍射图谱与图1一致，表明所得样 品为盐酸吡格列酮与对氨基水杨酸共晶物。表4盐酸吡格列酮与对氨基水杨酸共晶物制备方法2的实验条件举例盐酸吡格列酮与对氨基水杨酸共晶物的制备方法3：按照下表所示，取盐酸吡格列酮与对氨基水杨酸适量放入洁净的容器内，加入 适量有机溶剂，于室温条件下搅拌适当时间，所获得的混悬液经过滤，固体物质在 一定温度下干燥。对其进行粉末X射线衍射分析，其衍射图谱与图1一致，表明所 得样品为盐酸吡格列酮与对氨基水杨酸共晶物。表5盐酸吡格列酮与对氨基水杨酸共晶物制备方法3的实验条件举例实施例2盐酸吡格列酮与对氨基水杨酸共晶物溶解性特征：盐酸吡格列酮属于水溶性较差的药物，使用0.2％SDS水溶液进行实验，溶剂 体系对盐酸吡格列酮与对氨基水杨酸共晶物以及盐酸吡格列酮两种物质的溶解速 率具有显著差异。参照溶解度测定方法》，2012,10药品评审中心)测定。采用高效液相色 谱法，利用样品的色谱峰面积数据对样品溶解的浓度进行计算，以时间为横坐标， 溶剂浓度为纵坐标分别绘制溶解度曲线，数据如下表所示：表6盐酸吡格列酮与对氨基水杨酸共晶物和盐酸吡格列酮在0.2％SDS水溶液 中的溶解曲线数据由实验数据可以看出，本专利的盐酸吡格列酮与对氨基水杨酸共晶物在 0.2％SDS水溶液中溶解行为显著优于盐酸吡格列酮，具体体现在盐酸吡格列酮与 对氨基水杨酸共晶物具有更快速的溶解速率和更高的溶解量，易于更快速地吸收 达到有效血药浓度，盐酸吡格列酮与对氨基水杨酸共晶物的溶解总量相较于盐酸 吡格列酮提高超过2倍，可以更好地实现药物的疾病治疗作用；盐酸吡格列酮与 对氨基水杨酸共晶物的溶解性曲线具有稳定的释放平台，可保证在疾病治疗过程 中保持稳定的血药浓度。实施例3盐酸吡格列酮与对氨基水杨酸共晶物物在大鼠体内吸收特征和血药浓度特征：将SD大鼠随机分组，每组5只，自由饮水，禁食12h后，称取大鼠体重，按 20mg·kg-1的盐酸吡格列酮给药剂量计算，将盐酸吡格列酮及盐酸吡格列酮与对氨 基水杨酸共晶物样品装入固体给药器内，通过口腔将药粉直接置入大鼠胃中。分别 于给药后15min,30min，1h,，1.5h,，2h，2.5h，3h，4h，6h，8h，10h，12 h，24h，36h于眼内眦取血置肝素化管中，4℃、6500rpm离心10min，冻存于- 40℃冰箱内待测。精密吸取经肝素抗凝后血浆40μL，置于1.5mL离心管中，加 入10μL内标卡马西平工作液，再加入750μL萃取剂，充分震荡3min， 离心，取上层溶液200μL于内衬管中，进样5μL。以药物 与内标峰面积之比进行定量分析。检测条件：色谱柱：Agilent SB-C18；甲醇-0.05mol ·L－1醋酸铵水溶液；流速0.3mL/min；柱温35℃； 进样量：5μL；运行时间：8min；质谱信号：ESI源，用于定量 分析的离子m/z＝237，m/z＝357，碎裂电压分别为140V,105V，增益系数为1，干燥气流为110.0L/min，喷雾室电压 为35psig，干燥器温度为350℃，毛细管电压为3000V、3000V。表7给出大鼠经口服盐酸吡格列酮及盐酸吡格列酮与对氨基水杨酸共晶物样 品后血液中各时间点的血药浓度；表8给出大鼠经口服盐酸吡格列酮及盐酸吡格 列酮与对氨基水杨酸共晶物物样品0-24h的药代动力学参数；图6给出盐酸吡格列 酮与对氨基水杨酸共晶物与盐酸吡格列酮的生物吸收图谱。表7各时间点的血药浓度表8 SD大鼠口服盐酸吡格列酮及盐酸吡格列酮与对氨基水杨酸共晶物物后的药代动力学参数从上述图谱数据可以看出，盐酸吡格列酮与对氨基水杨酸共晶物物相较于盐 酸吡格列酮原料药而言具有显著的生物学吸收优势，其最大血药浓度Cmax提高约 1.3倍，吸收量AUC提高约1.1倍，取得了意料不到的优势技术效果。实施例4组合药物制剂的制备方法1：一种组合药物片剂的制备方法，其特征是使用盐酸吡格列酮与对氨基水杨酸共晶物、使用几种赋形剂作为制备组合药物片剂的辅料成分，按照一定比例配比制成 每片含盐酸吡格列酮与对氨基水杨酸共晶物在1～100mg的片剂样品，表9给出片 剂配方比例：表9盐酸吡格列酮与对氨基水杨酸共晶物组合药物片剂的制备配方将盐酸吡格列酮与对氨基水杨酸共晶物作为原料药制备成片剂制剂的方法是：将几种赋形剂与原料药混合均匀，直接压片；或辅料混合干法制粒再与原料药混合 均匀后压片，即得。组合药物制剂的制备方法2：一种组合药物片剂的制备方法，其特征是使用盐酸吡格列酮与对氨基水杨酸共晶物、使用几种赋形剂作为制备组合药物片剂的辅料成分，按照一定比例配比制成 每片含共晶在1～100mg的片剂样品，表10给出片剂配方比例：表10盐酸吡格列酮与对氨基水杨酸共晶物组合药物片剂的制备配方将盐酸吡格列酮与对氨基水杨酸共晶物作为原料药制备成片剂制剂的方法是：将几种赋形剂与原料药混合均匀，加入1％羟甲基纤维素钠溶液适量，制成软料， 过筛制粒，湿粒烘干，过筛整粒，加入硬脂酸镁和滑石粉混合均匀，压片，即得。组合药物制剂的制备方法3：一种组合药物胶囊的制备方法，其特征是使用盐酸吡格列酮与对氨基水杨酸共晶物作为原料药、使用几种赋形剂作为制备组合药物胶囊的辅料成分，按照一定比 例配比制成每片含药量在1～100mg的胶囊样品，表11给出胶囊配方比例：表11盐酸吡格列酮与对氨基水杨酸共晶物组合药物胶囊制剂的原料药和辅料配方将盐酸吡格列酮与对氨基水杨酸共晶物作为原料药制备成胶囊的方法是：将几种赋形剂与原料药混合均匀，加入1％羟甲基纤维素钠溶液适量，制成湿粒烘干过 筛整粒，加入硬脂酸镁混合均匀，插入胶囊制得；或不使用制粒步骤，而直接将盐 酸吡格列酮与对氨基水杨酸共晶物原料药与几种赋形剂辅料混合均匀，过筛后，直 接装入胶囊制得。实施例4盐酸吡格列酮与对氨基水杨酸共晶物组合药物的给药剂量1：使用盐酸吡格列酮与对氨基水杨酸共晶物作为药物活性成分制备开发的药物 组合物，其特征是盐酸吡格列酮与对氨基水杨酸共晶物作为药物的活性成分，每日 给药剂量为50mg，可分别制备成每日2次/每次1片25mg普通片剂，或每日1次 /每次1片50mg的片剂类。盐酸吡格列酮与对氨基水杨酸共晶物组合药物的给药剂量2：使用盐酸吡格列酮与对氨基水杨酸共晶物作为药物活性成分制备开发的药物 组合物，其特征是使用盐酸吡格列酮与对氨基水杨酸共晶物共晶物作为药物的活 性成分，每日给药剂量为:100mg，可分别制备成每日2次/每次2粒25mg胶囊， 或者每日2次/每次1粒50mg胶囊。需要说明的问题：本发明涉及的盐酸吡格列酮与对氨基水杨酸共晶物药物组 合物在有效成分的给药剂量上存在有许多因素影响，例如：患者年龄、体表面积的 不同，给药途径、给药次数、治疗目的不同而造成每次用药剂量的不同；样品间存 在的吸收和血药浓度不同等，亦造成本发明在使用盐酸吡格列酮与对氨基水杨酸 共晶物成分的每次合适剂量范围为0.02-5mg/kg体重，优选为0.1-2mg/kg体重。使 用时应根据实际的治疗不同情况需求制定不同的盐酸吡格列酮与对氨基水杨酸共 晶物有效成分总剂量方案，并可分为多次或一次给药方式完成。

File: raw_patent_data/A/zhuanli_A_4000/3528.txt
标题title
一种具有更高酶抗性的二元复合型抗性淀粉的制备方法
摘要abst
本发明提供了一种具有更高酶抗性的二元复合型抗性淀粉的制备方法。该制备方法包括：①通过辛烯基琥珀酸酐对2型抗性淀粉进行化学改性，制备4型化学改性抗性淀粉RS4；②以抗性淀粉RS4、单甘油酯为原料，通过水相体系制备化学改性淀粉‑单甘油酯复合物，定义为复合型抗性淀粉。与传统方法制备的单一抗性淀粉RS4或RS5相比，本发明方法制备的二元复合型抗性淀粉具有更高的酶抗性/更低的消化性，其最终消化率为39.7％。基于本发明方法制备的二元复合型抗性淀粉的酶抗性更强，相比于传统单一抗性淀粉，具有更好地潜在降血糖和肠道益生作用，且制备成本较低，对于改善肠道微生态及人体营养和健康具有重要的意义。
权利要求书clms
1.一种具有更高酶抗性的二元复合型抗性淀粉的制备方法，其特征在于，包括以下步骤：将抗性淀粉RS2用离子液体复合液调成15wt％淀粉乳液，随后将样品淀粉乳液升温至35℃；预混3min后立即将淀粉乳液体系的pH值调至碱性，向其中加入异丙醇与辛烯基琥珀酸酐混合改性剂进行酯化改性；然后进行洗涤离心干燥，即得抗性淀粉RS4；用去离子水将步骤中得到的抗性淀粉RS4搅拌配置成10wt％的淀粉乳液，随后加入与抗性淀粉RS4干基质量比为1:20的单甘脂充分搅拌，将得到的RS4-单甘脂悬浮液在沸水浴中反应至抗性淀粉RS4凝胶化后，冷却2h至室温得到糊状物，将其液氮速冻，干燥研磨，即得二元复合型抗性淀粉RS4+RS5。2.根据权利要求1所述的一种具有更高酶抗性的二元复合型抗性淀粉的制备方法，其特征在于，步骤中所述抗性淀粉RS2为马铃薯淀粉。3.根据权利要求1所述的一种具有更高酶抗性的二元复合型抗性淀粉的制备方法，其特征在于，步骤具体方法为：用配置好的离子液体复合液调配抗性淀粉RS2成为15wt％的淀粉乳液；然后加入浓度为0.5M氢氧化钠溶液将体系pH值调节至8.0；称取淀粉干基质量9％的辛烯基琥珀酸酐与异丙醇配置成混合改性剂，在35℃温度下，在2h内逐滴加入淀粉乳中对淀粉改性；改性反应持续4h，搅拌速率200rpm；用去离子水和70％乙醇交替离心洗涤，各3遍，离心力6000g，离心时间为10min；真空干燥箱内40℃干燥12h，即得抗性淀粉RS4。4.根据权利要求3所述的一种具有更高酶抗性的二元复合型抗性淀粉的制备方法，其特征在于，所述的离子液体复合液为1-乙基-3-甲基咪唑醋酸盐离子液体与水质量比为2:8混合制备。5.根据权利要求3所述的一种具有更高酶抗性的二元复合型抗性淀粉的制备方法，其特征在于，所述的辛烯基琥珀酸酐与异丙醇混合改性剂配比为体积比1:6制备。6.根据权利要求1所述的一种具有更高酶抗性的二元复合型抗性淀粉的制备方法，其特征在于，所述的步骤中抗性淀粉RS4加入到去离子水中，预混3min，搅拌速率为300rpm，制备得到10wt％的淀粉乳液；随后加入与抗性淀粉RS4干基质量比为1:20的单甘脂充分搅拌，搅拌时间3min，速率为300rpm；液氮速冻3min后转移至-80℃保存24h，冷冻干燥16h研磨过100目筛。7.根据权利要求4所述的一种具有更高酶抗性的二元复合型抗性淀粉的制备方法，其特征在于，所述单甘油酯为单月桂酸甘油酯，单肉豆蔻酸甘油酯，单棕榈酸甘油酯或单硬脂酸甘油酯。8.根据权利要求1所述的一种具有更高酶抗性的二元复合型抗性淀粉的制备方法，其特征在于，所述的步骤中加工制备方法为：①预热混匀阶段，通过精准温控系统，将RS4-单甘油脂悬浮液在50℃预热搅拌2min，搅拌速率为300rpm；②升温反应阶段，以25℃/min的升温速率将温度升高至100℃，复合反应时间为1h，搅拌速率为300rpm；③降温形成阶段，以10℃/min的降温速率将温度冷却至25℃，搅拌速率为100rpm，逐渐得到RS4+RS5糊状样品；④样品处理阶段，将得到的二元复合型抗性淀粉RS4+RS5糊状样品迅速放于液氮中冷却5min，冷冻干燥24h后，使用高通量液氮冷冻研磨仪研磨后过100目筛网，得到二元复合型抗性淀粉RS4+RS5。9.根据权利要求1所述的一种具有更高酶抗性的二元复合型抗性淀粉的制备方法，其特征在于，所制备的二元复合型抗性淀粉RS4+RS5的消化性39.7％。10.一种具有更高酶抗性的二元复合型抗性淀粉的制备方法，其特征在于，所制备的二元复合型抗性淀粉RS4+RS5用于制备低升糖指数的食品及有益肠道健康益生元。
说明书desc
技术领域本发明属于食品加工技术领域，具体地说涉及一种具有更高酶抗性的二元复合型抗性淀粉的制备方法。背景技术淀粉作为我国居民日常主食的主要组成部分，其消化产生葡萄糖并被血液吸收的速度和程度与饮食相关疾病的危险因素之间具有密切关联。根据葡萄糖释放速率，淀粉可分为快速消化淀粉、慢速消化淀粉和抗性淀粉。RDS可导致餐后血糖快速升高，随后发生低血糖，对葡萄糖稳态调节系统产生压力。SDS 消化缓慢，有助于长期血糖控制。RS逃离宿主小肠葡萄糖淀粉酶的消化，进入结肠，在结肠中被许多肠道细菌共同降解，产生短链脂肪酸，这对提高肠道功能和改善机体健康具有重要生理功能。一般来说，抗性淀粉可以分为以下5类：①RS1—物理包埋淀粉；②RS2—未糊化的天然淀粉颗粒；③RS3—回生淀粉；④RS4—化学改性淀粉；⑤RS5—淀粉-脂质复合物。RS的制备方法主要有物理法、化学法和酶法。重复加热-冷却循环是物理法中制备抗性淀粉的主要方法；化学法通过交联、乙酰化、磷酸化、羟丙基化和酯化等对淀粉颗粒进行改性，可以改变淀粉水解酶的作用位点或增加淀粉颗粒的紧密程度，这样能够有效降低淀粉水解酶对淀粉颗粒的敏感性，提高抗性淀粉含量；酶法是通过支链淀粉酶和异淀粉酶对a-支链淀粉侧链分子进行脱支，处理后能够加速淀粉的回生重排且形成的晶体结构稳定，一般与物理法和化学法结合使用。抗性淀粉作为新型膳食纤维，具有比传统膳食纤维或天然淀粉更好的外观、质地、口感以及更优异的消化性等营养功能特性。不同种类的抗性淀粉其功能性质也不尽相同。因此，多种类型的抗性淀粉已被添加到许多种类食品中以提高食品品质和生理功能，如：乳制品、蛋糕、松饼，面条和烘焙食品等。淀粉-脂质二元复合物是近些年新定义的一类抗性淀粉，但是前期的研究结果表明这类RS5的酶抗性不高，因此通过探究新的方法提高其酶抗性进而改善其营养健康功能仍是研究重点。如何制备抗性更强的淀粉-脂质复合物，进而更好满足其对肠道及人体营养和健康的调节改善需求已成为食品加工领域亟待解决的关键性问题。因此，本发明专利中，我们先将常规淀粉进行化学改性以制备抗性淀粉RS4，进而促使其与单甘油酯复合，制备出具有RS4和RS5双重特性的二元复合型抗性淀粉。这实现了食品加工中对更高酶抗性淀粉制备技术的突破，可以制备出具有更低酶消化性的二元复合型抗性淀粉，进而有利于其对肠道微生态及人体营养和健康的调节改善。发明内容本发明所要解决的技术问题是提出一种可以利用抗性淀粉RS4制备出二元复合型抗性淀粉的方法，并使其具有良好的热稳定性结构和优异的营养消化特性。为达到上述目的，本发明创造的技术方案是这样实现的：一种具有更高酶抗性的二元复合型抗性淀粉制备方法，由如下步骤制备而将抗性淀粉RS2用离子液体复合液调成15wt％淀粉乳液，随后将样品淀粉乳液升温至35℃；预混3min后立即将淀粉乳体系的pH值调至碱性，向其中加入异丙醇与辛烯基琥珀酸酐混合改性剂进行酯化改性；然后进行洗涤离心干燥，即得抗性淀粉RS4；用去离子水将步骤中得到的抗性淀粉RS4搅拌配置成10wt％的淀粉乳液，随后加入与抗性淀粉RS4干基质量比为1:20的单甘脂充分搅拌，将得到的RS4-单甘脂悬浮液在沸水浴中反应至抗性淀粉RS4凝胶化后，冷却2h 至室温得到糊状物，将其液氮速冻，干燥研磨，即得二元复合型抗性淀粉 。优选的，所述的步骤中抗性淀粉RS2为马铃薯淀粉。优选的，所述的步骤中用配置好的离子液体复合液调配抗性淀粉RS2 成为15wt％的淀粉乳液；然后加入浓度为0.5M氢氧化钠溶液将体系pH值调节至8.0；称取淀粉干基质量9％的辛烯基琥珀酸酐与异丙醇配置成混合改性剂，在 35℃温度下，在2h内逐滴加入淀粉乳中对淀粉改性；改性反应持续4h，搅拌速率200rpm；用去离子水和70％乙醇交替离心洗涤，各3遍，离心力6000g，离心时间为10min；真空干燥箱内40℃干燥12h，即得抗性淀粉RS4。优选的，所述的离子液体复合液为1-乙基-3-甲基咪唑醋酸盐离子液体与水质量比为2:8混合制备。优选的，所述的辛烯基琥珀酸酐与异丙醇混合改性剂配比为体积比1:6制备。优选的，所述的步骤中抗性淀粉RS4加入到去离子水中，预混3min，搅拌速率为300rpm，制备得到10wt％的淀粉乳液；随后加入与抗性淀粉RS4 干基质量比为1:20的单甘脂充分搅拌，搅拌时间3min，速率为300rpm；液氮速冻3min后转移至-80℃保存24h，冷冻干燥16h研磨过100目筛。优选的，所述单甘油酯为单月桂酸甘油酯，单肉豆蔻酸甘油酯，单棕榈酸甘油酯，单硬脂酸甘油酯。优选的，所述的步骤中加工制备方法为：①预热混匀阶段，通过精准温控系统，将RS4-单甘油脂悬浮液在50℃预热搅拌2min，搅拌速率为300rpm；②升温反应阶段，以25℃/min的升温速率将温度升高至100℃，复合反应时间为1h，搅拌速率为300rpm；③降温形成阶段，以10℃/min的降温速率将温度冷却至25℃，搅拌速率为100rpm；④样品处理阶段，将得到的二元复合型抗性淀粉糊状样品迅速放于液氮中冷却5min，冷冻干燥24h后，使用高通量液氮冷冻研磨仪研磨后过100目筛网，得到二元复合型抗性淀粉 。不同植物来源的豌豆淀粉、小麦淀粉和大米淀粉等经过改性技术处理后制备的RS4，与不同链长度脂肪酸等通过本发明方法制备所得复合型RS5抗性淀粉，均优于对应淀粉及脂肪酸分别制备的单一型抗性淀粉RS4或RS5。本发明与传统方法相比较具有以下优点效果：本发明提供了一种具有更高酶抗性的二元复合型抗性淀粉制备方法，通过引入化学改性后的抗性淀粉RS4。经过预热混匀阶段，升温反应阶段，降温形成阶段以及样品处理阶段，将抗性淀粉RS4与单甘油酯反应制备出二元复合型抗性淀粉。与传统方法制备的单一抗性淀粉RS4或RS5相比，本发明方法制备的二元复合型抗性淀粉具有更高的酶抗性/更低的消化性，其最终消化率为39.7％，均远低于单一抗性淀粉RS4或RS5 的消化率。基于本发明方法制备的二元复合型抗性淀粉的酶抗性更强，相比于传统单一抗性淀粉，具有更好地潜在降血糖和肠道益生作用，且制备成本较低，对于改善肠道微生态及人体营养和健康具有重要的意义。因为RS4具有疏水性，如果将RS4和RS5直接混合不能实现消化性的改变。附图说明图1分别为实施例1-4及对比例1-4的X-射线衍射图谱。图2分别为实施例1-4及对比例1-4的激光共聚焦拉曼光谱图。图3分别为实施例1-4及对比例1-4的示差扫描量热仪图。图4分别为实施例1-4及对比例1-6的消化曲线图。具体实施方式下面将更详细地描述本发明公开的示例性的优化实施方式，对本发明作进一步的说明。虽然说明书中显示了本发明公开的示例性的优化实施方式，然而应当理解，可以以各种形式实现本发明公开而不应被这里阐述的实施方式所限制。相反，提供这些实施方式是为了能够更透彻地理解本发明，并且能够将本发明公开的范围完整的传达给本领域的技术人员，以帮助本领域技术人员对本发明的发明构思、技术方案有更完整、准确和深入的理解。实施例1将马铃薯淀粉用配置好的离子液体复合液调配成为15wt％的淀粉乳液；然后加入浓度为0.5M氢氧化钠溶液将体系pH值调节至8.0；称取淀粉干基质量9％的辛烯基琥珀酸酐，在35℃温度下，在2h内逐滴加入淀粉乳中对淀粉改性；改性反应持续4h，搅拌速率200rpm；用去离子水和70％乙醇交替离心洗涤，各3遍，离心力6000g，离心时间为10min；真空干燥箱内40℃干燥 12h，即得抗性淀粉RS4。抗性淀粉RS4加入到去离子水中，预混3min，搅拌速率为300rpm，制备得到10wt％的淀粉乳液；随后加入与抗性淀粉RS4干基质量比为1:20的单甘脂充分搅拌，搅拌时间3min，速率为300rpm。单甘油酯选用为单月桂酸甘油酯。加工制备方法为：①预热混匀阶段，通过精准温控系统，将RS4-单甘油脂悬浮液在50℃预热搅拌2min，搅拌速率为200rpm；②升温反应阶段，以 25℃/min的升温速率将温度升高至100℃，复合反应时间为1h，搅拌速率为260 rpm；③降温形成阶段，以10℃/min的降温速率将温度冷却至25℃，搅拌速率为100rpm；④样品处理阶段，将得到的二元复合型抗性淀粉糊状样品迅速放于液氮中冷却5min，冷冻干燥24h后，使用高通量液氮冷冻研磨仪研磨后过100目筛网，得到二元复合型抗性淀粉。实施例2抗性淀粉RS4制备方法与实施例1相同。抗性淀粉RS4加入到去离子水中，预混3min，搅拌速率为300rpm，制备得到10wt％的淀粉乳液；随后加入与抗性淀粉RS4干基质量比为1:20的单甘脂充分搅拌，搅拌时间3min，速率为300rpm。单甘油酯选用为单肉豆蔻酸甘油酯。加工制备方法与实施例1相同。实施例3抗性淀粉RS4制备方法与实施例1相同。抗性淀粉RS4加入到去离子水中，预混3min，搅拌速率为300rpm，制备得到10wt％的淀粉乳液；随后加入与抗性淀粉RS4干基质量比为1:20的单甘脂充分搅拌，搅拌时间3min，速率为300rpm。单甘油酯选用为单棕榈酸甘油酯。加工制备方法与实施例1相同。实施例4抗性淀粉RS4制备方法与实施例1相同。抗抗性淀粉RS4加入到去离子水中，预混3min，搅拌速率为300rpm，制备得到10wt％的淀粉乳液；随后加入与抗性淀粉RS4干基质量比为1:20的单甘脂充分搅拌，搅拌时间3min，速率为300rpm。单甘油酯选用为单硬脂酸甘油酯。加工制备方法与实施例1相同。以下对比例中RS4均按照实施例中RS4制备方法制备对比例1抗性淀粉RS4加入到去离子水中，预混3min，搅拌速率为300rpm，制备得到10wt％的淀粉乳液；随后加入与抗性淀粉RS4干基质量比为1:20的单甘脂充分搅拌，搅拌时间3min，速率为300rpm。单甘油酯选用为单月桂酸甘油酯。加工制备方法为：①预热混匀阶段，通过精准温控系统，将常规马铃薯淀粉-单甘油脂悬浮液在50℃预热搅拌2min，搅拌速率为200rpm；②升温反应阶段，以25℃/min的升温速率将温度升高至100℃，复合反应时间为1h，搅拌速率为260rpm；③降温形成阶段，以10℃/min的降温速率将温度冷却至 25℃，搅拌速率为100rpm；④样品处理阶段，将得到的普通型抗性淀粉RS5 糊状样品迅速放于液氮中冷却5min，冷冻干燥24h后，使用高通量液氮冷冻研磨仪研磨后过100目筛网，得到普通型抗性淀粉RS5。对比例2抗性淀粉RS4加入到去离子水中，预混3min，搅拌速率为300rpm，制备得到10wt％的淀粉乳液；随后加入与抗性淀粉RS4干基质量比为1:20的单甘脂充分搅拌，搅拌时间3min，速率为300rpm。单甘油酯选用为单肉豆蔻酸甘油酯。加工制备方法与对比例1相同。对比例3抗性淀粉RS4加入到去离子水中，预混3min，搅拌速率为300rpm，制备得到10wt％的淀粉乳液；随后加入单甘脂充分搅拌，搅拌时间3min，速率为300rpm。单甘油酯选用为单棕榈酸甘油酯。加工制备方法与对比例1相同。对比例4抗性淀粉RS4加入到去离子水中，预混3min，搅拌速率为300rpm，制备得到10wt％的淀粉乳液；随后加入与抗性淀粉RS4干基质量比为1:20的单甘脂充分搅拌，搅拌时间3min，速率为300rpm。单甘油酯选用为单硬脂酸甘油酯。加工制备方法与对比例1相同。对比例5未经过任何技术或方法处理的常规马铃薯淀粉。对比例6将马铃薯淀粉用配置好的离子液体复合液调配成为15wt％的淀粉乳液；然后加入浓度为0.5M氢氧化钠溶液将体系pH值调节至8.0；称取淀粉干基质量9％的辛烯基琥珀酸酐，在35℃温度下，在2h内逐滴加入淀粉乳中对淀粉改性；改性反应持续4h，搅拌速率200rpm；用去离子水和70％乙醇交替离心洗涤，各3遍，离心力6000g，离心时间为10min；真空干燥箱内 40℃干燥12h，即得抗性淀粉RS4。本发明方法制备的所有实施例与对比例的相关检测结果：采用德国Bruker公司的X-射线衍射仪检测普通型抗性淀粉RS5和二元复合型抗性淀粉的长程分子有序性。测定结果表明，与常规马铃薯淀粉所制备的普通型抗性淀粉RS5相比较，由RS4抗性淀粉所制备的二元复合型抗性淀粉 展示出更强的V-型晶体特征衍射峰，表明由抗性淀粉RS4制备的实施例中是由稳定结构和数量较多的V-型晶体复合物，即二元复合型抗性淀粉构成。采用英国Renishaw公司的激光共聚焦拉曼成像光谱仪 分析普通型抗性淀粉RS5和二元复合型抗性淀粉的短程分子有序性结构。测定结果表明，与常规马铃薯淀粉所制备的普通型抗性淀粉 RS5相比较，由抗性淀粉RS4所制备的二元复合型抗性淀粉 展示出更好的短程分子有序性。采用德国Netzsch公司的高灵敏度示差扫描量热仪分析普通型抗性淀粉RS5和二元复合型抗性淀粉的热力学性质。测试结果分析表明，抗性淀粉RS4所制备的二元复合型抗性淀粉 拥有更好的熔融温度和更大的焓值。相比于常规马铃薯淀粉所制备的普通型抗性淀粉RS5，二元复合型抗性淀粉 拥有优异的热稳定性以及更有序的晶体结构。体外消化性测定分析：将含有100mg实施例1-8或对比例1-8 样品与猪胰腺α-淀粉酶一起在磷酸盐缓冲盐水溶液中恒温搅拌。总模拟消化时间为300min，分别在消化的0、 5、10、20、30、40、50、60、90、120、180、240和300min从消化管内收集 100μL消化悬浮液，并将其添加到900μL Na2CO3溶液中以终止淀粉酶解反应。随后离心管在13000prm下离心3min，取0.1mL上清液加入小试管，使用羟基苯甲酸酰肼方法，在410nm处测定实施例1-8和对比例 1-8释放的麦芽糖当量，利用PAHBAH法测定麦芽糖浓度为4–500 μg/mL的标准品以构建标准曲线以计算样品消化后的麦芽糖当量。测定结果表明，与常规马铃薯淀粉所制备的单一抗性淀粉RS4或RS5 相比较，由抗性淀粉RS4所制备的二元复合型抗性淀粉展示出更低的消化特性，二元复合型抗性淀粉消化率最低为39.7％。实施例9抗性淀粉RS4制备方法与实施例1相同。预混处理方法中脂质选用为月桂酸，其他步骤与实施例1相同。加工制备方法与实施例1相同。实施例10抗性淀粉RS4制备方法与实施例1相同。预混处理方法中脂质选用为肉豆蔻酸，其他步骤与实施例1相同。加工制备方法与实施例1相同。实施例11抗性淀粉RS4制备方法与实施例1相同。预混处理方法中脂质选用为棕榈酸，其他步骤与实施例1相同。加工制备方法与实施例1相同。实施例12抗性淀粉RS4制备方法与实施例1相同。预混处理方法中脂质选用为硬脂酸，其他步骤与实施例1相同。加工制备方法与实施例1相同。以上四个实施例所制备的二元复合型抗性淀粉经过检测，其酶抗性均优于对应的单一抗性淀粉RS4或RS5。而且本发明的制备方法简单，易操作。综合以上测试数据及结果分析，本发明提供了一种具有更高酶抗性的二元复合型抗性淀粉制备方法。相比于传统方法制备单一型抗性淀粉的缺陷与不足，本方法实现了利用抗性淀粉RS4进一步制备出具有更优异营养消化特性的二元复合型抗性淀粉，而且该复合型抗性淀粉的V-型晶体结构，分子有序性以及热稳定性也均优于单一的抗性淀粉RS4或RS5，对于调节改善肠道微生态及人体营养和健康具有重要意义。以上显示和描述了本发明的基本原理、主要特征和本发明的优点。本行业的技术人员应该了解，本发明不受上述实施例的限制，上述实施例和说明书中描述的只是说明本发明的原理，在不脱离本发明精神和范围的前提下，本发明还会有各种变化和改进，这些变化和改进都落入要求保护的本发明范围内。本发明要求保护范围由所附的权利要求书及其等效物界定。一切从本发明的构思出发，不经过创造性劳动所做出的结构变换均落在本发明的保护范围之内。
