Repository: 153534345/patent_generate

# patent_generate
 llm for patent generate

File: raw_patent_data/C/zhuanli_C_10000/9436.txt
标题title
一类二维层状三元化合物及其制备方法
摘要abst
本发明涉及二维层状三元化合物材料及其化学气相沉积制备领域，具体为一类二维层状三元化合物及其制备方法。二维层状三元化合物中，每层由Y‑X‑Y‑M‑Y‑X‑Y这7个原子层构成，层间为范德华力结合。采用铜/过渡族金属双金属层基底，引入第四主族元素和第五主族元素，在不高于铜熔点的高温下通过CVD生长出单层或少层MX2Y4三元化合物，后续刻蚀铜基底将其转移到任意基体上。本发明具有制备工艺简单，产物成分、厚度和尺寸易于调控，以及适于大面积高质量薄膜制备等特点，为二维MX2Y4在电子器件、光电子器件、谷电子学器件、高强度薄膜、高透光薄膜、质子/离子交换膜、分离膜等领域的研究和应用奠定了基础。
权利要求书clms
1.一类二维层状三元化合物，其特征在于，这类三元化合物的分子式为MX2Y4，其中：M为过渡族金属元素，包括但不限于钼、钨、钛、锆、铪、钒、铌、钽或铬；X为第四主族元素，包括但不限于硅或锗；Y为第五主族元素，包括但不限于氮、磷或砷；化合物的每层由Y-X-Y-M-Y-X-Y这7个原子层构成，层与层之间通过范德华力结合。2.一种权利要求1所述的二维层状三元化合物的制备方法，其特征在于，采用由上层Cu/底层过渡族金属M构成的双金属层作为生长基底，以Cu作为过渡族金属M的扩散通道提供M元素，在载气气氛下引入X和Y元素，通过化学气相沉积技术在不高于铜熔点的反应温度下，在Cu表面催化反应生长出MX2Y4单晶或薄膜，后续刻蚀掉Cu将MX2Y4转移到任意基体上。3.按照权利要求2所述的二维层状三元化合物的制备方法，其特征在于，双金属层生长基底采用叠层的Cu箔和过渡族金属M箔；或者，采用磁控溅射或热蒸镀的镀膜方法来获得；上层铜的厚度为100nm～100μm。4.按照权利要求2所述的二维层状三元化合物的制备方法，其特征在于，通过使用含X、Y的前驱体引入X、Y元素，前驱体为在高温下挥发或分解出X或Y的固体、粉末、液体或气体。5.按照权利要求4所述的二维层状三元化合物的制备方法，其特征在于，X为第四主族元素，包括但不限于硅或锗，硅元素前驱体包括但不限于硅片、石英片或硅烷，锗元素的前驱体包括但不限于锗片或锗烷；Y为第五主族元素，包括但不限于氮、磷或砷，氮元素的前驱体包括但不限于氨气，磷元素前驱体包括但不限于白磷或红磷，砷元素前驱体包括但不限于单质砷。6.按照权利要求2所述的二维层状三元化合物的制备方法，其特征在于，化学气相沉积反应过程中，载气为氢气或者氢气与惰性气体的混合气体。7.按照权利要求2所述的二维层状三元化合物的制备方法，其特征在于，化学气相沉积生长二维层状MX2Y4三元化合物的温度为900℃～1083℃，生长时间为10分钟～1200分钟，通过延长生长时间，增大MX2Y4晶畴的尺寸，进而获得完整的连续薄膜。8.按照权利要求2所述的二维层状三元化合物的制备方法，其特征在于，二维层状MX2Y4三元化合物的层数通过改变化学气相沉积过程中X、Y元素前驱体的量来进行调控：在前驱体量小的情况下，获得完全单层的MX2Y4单晶或薄膜，增加前驱体的量获得少层或多层MX2Y4。9.按照权利要求2所述的二维层状三元化合物的制备方法，其特征在于，在转移二维层状MoSi2N4时，首先在其表面均匀地涂覆一层高分子聚合物，以防止其在后续处理过程中发生破坏，然后用铜的刻蚀溶液刻蚀去除铜基底，得到高分子聚合物/二维层状MoSi2N4复合膜，最后将该复合膜放置在目标基体上，采用有机溶剂将高分子聚合物保护膜溶解去除。10.按照权利要求9所述的二维层状三元化合物的制备方法，其特征在于，采用的高分子聚合物为聚甲基丙烯酸甲酯、聚乙烯、聚苯乙烯、聚丙烯之一种或两种以上混合，铜的刻蚀液为过硫酸铵水溶液、四氯化锡水溶液、氯化铁水溶液、浓氨水或稀盐酸，去除高分子聚合物保护层采用的有机溶剂为酮类、氯代烃、卤代烃、芳烃类试剂之一种或两种以上混合。
说明书desc
技术领域：本发明涉及二维层状三元化合物材料及其化学气相沉积制备领域，具体为一类二维层状MX2Y4三元化合物及其制备方法，适于制备大面积的高质量单层和少层MX2Y4晶体和薄膜。背景技术：石墨烯的成功剥离打开了二维层状材料研究的大门。二维层状材料因其优异的电学、光学、热学和力学等性质，在电子、光电子、信息、能源、环境、航空航天等领域具有广阔的应用前景。成分和结构的不同会使二维层状材料表现出不同的物理和化学性质，以及带来新的物理效应，因此新型二维层状材料的探索一直是二维材料领域最为活跃的研究前沿，对拓展二维层状材料的物性和开发新应用意义重大。目前，除石墨烯外，多种新型二维层状材料也相继被制备出来，包括h-BN、过渡金属硫族化合物、氧化物、黑磷烯等。然而，这些二维层状材料的成分和结构相对简单，以单一元素和二元为主，且大多存在对应的层状块体材料，可以通过剥离块体材料的方法来获得。发明内容：本发明的目的在于提供一类二维层状三元化合物及其制备方法，二维层状三元化合物每层由Y-X-Y-M-Y-X-Y这7个原子层构成，层间为范德华力结合，其制备工艺简单，产物成分、厚度和尺寸易于调控，拓展二维层状材料的物性和应用。本发明的技术方案是：一类二维层状三元化合物，这类三元化合物的分子式为MX2Y4，其中：M为过渡族金属元素，包括但不限于钼、钨、钛、锆、铪、钒、铌、钽或铬；X为第四主族元素，包括但不限于硅或锗；Y为第五主族元素，包括但不限于氮、磷或砷；化合物的每层由Y-X-Y-M-Y-X-Y这7个原子层构成，层与层之间通过范德华力结合。一种二维层状三元化合物的制备方法，采用由上层Cu/底层过渡族金属M构成的双金属层作为生长基底，以Cu作为过渡族金属M的扩散通道提供M元素，在载气气氛下引入X和Y元素，通过化学气相沉积技术在不高于铜熔点的反应温度下，在Cu表面催化反应生长出MX2Y4单晶或薄膜，后续刻蚀掉Cu将MX2Y4转移到任意基体上。所述的二维层状三元化合物的制备方法，双金属层生长基底采用叠层的Cu箔和过渡族金属M箔；或者，采用磁控溅射或热蒸镀的镀膜方法来获得；上层铜的厚度为100nm～100μm。所述的二维层状三元化合物的制备方法，通过使用含X、Y的前驱体引入X、Y元素，前驱体为在高温下挥发或分解出X或Y的固体、粉末、液体或气体。所述的二维层状三元化合物的制备方法，X为第四主族元素，包括但不限于硅或锗，硅元素前驱体包括但不限于硅片、石英片或硅烷，锗元素的前驱体包括但不限于锗片或锗烷；Y为第五主族元素，包括但不限于氮、磷或砷，氮元素的前驱体包括但不限于氨气，磷元素前驱体包括但不限于白磷或红磷，砷元素前驱体包括但不限于单质砷。所述的二维层状三元化合物的制备方法，化学气相沉积反应过程中，载气为氢气或者氢气与惰性气体的混合气体。所述的二维层状三元化合物的制备方法，化学气相沉积生长二维层状MX2Y4三元化合物的温度为900℃～1083℃，生长时间为10分钟～1200分钟，通过延长生长时间，增大MX2Y4晶畴的尺寸，进而获得完整的连续薄膜。所述的二维层状三元化合物的制备方法，二维层状MX2Y4三元化合物的层数通过改变化学气相沉积过程中X、Y元素前驱体的量来进行调控：在前驱体量小的情况下，获得完全单层的MX2Y4单晶或薄膜，增加前驱体的量获得少层或多层MX2Y4。所述的二维层状三元化合物的制备方法，在转移二维层状MoSi2N4时，首先在其表面均匀地涂覆一层高分子聚合物，以防止其在后续处理过程中发生破坏，然后用铜的刻蚀溶液刻蚀去除铜基底，得到高分子聚合物/二维层状MoSi2N4复合膜，最后将该复合膜放置在目标基体上，采用有机溶剂将高分子聚合物保护膜溶解去除。所述的二维层状三元化合物的制备方法，采用的高分子聚合物为聚甲基丙烯酸甲酯、聚乙烯、聚苯乙烯、聚丙烯之一种或两种以上混合，铜的刻蚀液为过硫酸铵水溶液、四氯化锡水溶液、氯化铁水溶液、浓氨水或稀盐酸，去除高分子聚合物保护层采用的有机溶剂为酮类、氯代烃、卤代烃、芳烃类试剂之一种或两种以上混合。本发明的设计思想是：结构上，单层三元化合物MX2Y4可以看成是由第四主族和第五主族元素X-Y双层—单层过渡族金属第五主族元素化合物MY--第四主族和第五主族元素X-Y双层构成的三明治结构二维材料。过渡族金属第五主族元素化合物为一类非层状材料，通过引入第四主族元素X，形成X-Y双层，钝化单层过渡族金属第五主族元素化合物MY的表面悬键，改变表面能约束导致的岛状生长为层状生长，形成每层由Y-X-Y-M-Y-X-Y这7个原子层构成的一类新型二维层状三元化合物材料MX2Y4，层与层之间通过范德华力结合；另外，采用上层Cu/底层过渡族金属M构成的双金属层作为生长基底，在不高于铜熔点的反应温度下生长时，固态铜层极大地限制了底层过渡族金属M的扩散，保证了均匀单层MX2Y4薄膜的生长。本发明的优点及有益效果是：1.本发明提出了一类新型二维层状三元化合物材料，其分子式为MX2Y4，其中M为过渡族金属元素，X为第四主族元素，Y为第五主族元素，化合物的每层由Y-X-Y-M-Y-X-Y这7个原子层构成，层与层之间通过范德华力结合，根据成分不同表现出不同的电学、光学和力学等性质，可以是不同带隙的半导体或磁性半金属。2.本发明提出了一种制备二维层状MX2Y4的化学气相沉积方法，得到的二维层状MX2Y4结构均一，具有高结晶质量、优异的环境、化学、热稳定性和力学性能，为其在电子器件、光电子器件、谷电子学器件、高强度薄膜、高透光薄膜、质子/离子交换膜、分离膜等领域的研究和应用奠定了基础。3.本发明提出的CVD方法可在常压下进行，具有操作方便、易于调控和易于大面积制备等特点，可以获得不同层数的MX2Y4单晶或大面积薄膜，薄膜尺寸取决于生长过程中所使用的基底尺寸。附图说明：图1为CVD法生长高质量二维层状三元化合物的实验装置示意图，以二维层状MoSi2N4三元化合物晶体为例。图中，1气体入口；2硅片或石英片；3金属基底；31铜箔；32过渡族金属片；4加热炉；5热解氮化硼管；6石英管；7气体出口。图2为Cu/Mo基底上不同生长时间得到的单层MoSi2N4的光学显微镜照片。其中：a，15分钟；b，30分钟；c，1小时；d，2小时；e，3小时；f，3.5小时。图3为Cu/Mo基底上不同生长时间得到的单层MoSi2N4转移至SiO2/Si基底上的光学显微镜照片。其中：a，15分钟；b，30分钟；c，1小时；d，2小时；e，3小时；f，3.5小时。图4：a图为单层MoSi2N4的原子力显微镜照片，图中曲线为原子力显微镜测量的单层样品的厚度曲线，b图为多层MoSi2N4的原子力显微镜照片；c图是b图的左上部水平虚线处原子力显微镜测量的厚度变化曲线，横坐标Distance代表所测距离，纵坐标Height代表所测厚度；d图是b图的中上部斜虚线处原子力显微镜测量的厚度变化曲线，横坐标Distance代表所测距离，纵坐标Height代表所测厚度。图5：a图为单层MoSi2N4的扫描透射电子显微镜照片，b图为a图中样品平面的选区电子衍射图谱，c图为a图中样品的X射线能量色散谱，其中铜信号来自于微栅，横坐标Energy代表结合能，纵坐标Intensity代表强度。d图为a图中样品的电子能量损失谱，横坐标Energy loss代表电子损失能，纵坐标Intensity代表强度。c图和d图的数据显示样品中Mo原子、Si原子和N原子的原子比近似为1:2:4。图6：a图为单层MoSi2N4平面高分辨扫描透射电子显微学照片，显示出样品具有高结晶质量。b图为多层MoSi2N4横截面的高分辨扫描透射电子显微学照片，可清晰看出层状结构，相邻层间距大约1nm。c图为多层MoSi2N4横截面的高分辨扫描透射电子显微学面扫照片，d-f图分别对应c图中的Mo元素、Si元素和Mo+Si元素的X射线能量色散谱面扫结果。g图为多层MoSi2N4横截面的高分辨扫描透射电子显微学照片，而h图和i图分别对应g图中的Si元素和N元素的电子能量损失谱面扫结果。图7：a图为MoSi2N4的3D原子结构模型图，b图为单层MoSi2N4沿a轴的原子结构模型图，c图为单层MoSi2N4沿c轴的原子结构模型图。以MoSi2N4为例，其他新型二维层状三元化合物的晶体结构类似。图8：a图为转移至SiO2/Si基底上的单层MoSi2N4在分别浸泡于乙醇、异丙醇和1mol/L的盐酸中24小时后的拉曼光谱图，横坐标Raman shift代表拉曼位移，纵坐标Intensity代表强度，样品的拉曼光谱信号在浸泡前后无明显变化，证明其具有优异的化学稳定性。b图为转移至SiO2/Si基底上的单层MoSi2N4在分别置于空气中6个月、浸泡于水中1周和浸泡于80℃的水中8小时后的拉曼光谱图，横坐标Raman shift代表拉曼位移，纵坐标Intensity代表强度，样品的拉曼光谱信号在处理前后无明显变化，证明其具有优异的环境稳定性。c图为Cu/Mo基底上生长的单层MoSi2N4在氩气气氛中不同温度下退火3h后的拉曼光谱，横坐标Raman shift代表拉曼位移，纵坐标Intensity代表强度，可以发现样品在高达300℃的退火后拉曼光谱信号无明显变化，显示出其优异的热稳定性。图9为单层MoSi2N4的电学性质表征。a图为单层MoSi2N4在室温空气中测试的转移特征曲线，横坐标Vbg代表栅压，纵坐标-Ids代表源漏电流的负数，Vds代表源漏电压；b图为a图所测样品在室温空气中测试的输出特性曲线，横坐标Vds代表源漏电压，纵坐标Ids代表源漏电流，Vgs代表栅压；c图为单层MoSi2N4在77K真空环境中测试的转移特征曲线，横坐标Vbg代表栅压，纵坐标-Ids代表源漏电流的负数；d图为c图样品在77K真空环境中测试的输出特性曲线，横坐标Vds代表源漏电压，纵坐标Ids代表源漏电流，Vgs代表栅压。图10为单层MoSi2N4的力学性质表征。a图为用于原子力显微镜纳米力学测试实验的悬浮单层MoSi2N4薄膜的高度形貌图；b图为悬浮单层MoSi2N4薄膜的力学性能曲线和拟合曲线，横坐标Indentation depth代表原子力探针的压入深度，纵坐标Force代表施加在悬浮单层MoSi2N4薄膜上的力；c图为单层MoSi2N4的杨氏模量的统计分布，横坐标Young’s modulus代表杨氏模量，纵坐标Counts代表对应杨氏模量数据的统计个数，上坐标E 2D代表与横坐标对应的二维杨氏模量；d图为单层MoSi2N4的断裂强度的统计分布，横坐标Breaking strength代表断裂强度，纵坐标Counts代表对应断裂强度数据的统计个数，上坐标σ2D代表与横坐标对应的二维断裂强度。图11为单层MoSi2N4薄膜的光学性质表征。a图为转移至石英片上的单层MoSi2N4薄膜的吸收光谱，横坐标Wavelength代表波长，纵坐标Absorbance代表吸光度，插图是对450～600nm间的吸收峰进行分峰，得到位于560nm的A激子吸收峰和位于527nm的B激子吸收峰。b图为由a图吸收光谱换算得到的Tauc图，横坐标Photonenergy代表光子能量，纵坐标0.5代表与吸收系数相关的变量，图中曲线的线性段延长线与横坐标的交点代表材料的间接带隙值，插图为转移至石英片上的单层MoSi2N4薄膜的透光率测试曲线，横坐标Wavelength代表波长，纵坐标Transmittance代表透过率。图12为WSi2N4的结构表征。a图为单层WSi2N4的明场透射电子显微学照片，显示出样品具有清晰的晶体学三角形状，插图是对应的电子衍射图谱。b图为a图对应的X射线能量色散谱，显示出样品含有W、Si、N元素。横坐标Energy代表结合能，纵坐标Intensity代表强度。c图为单层WSi2N4平面高分辨扫描透射电子显微学照片，显示出样品具有高结晶质量，图中标明了W、Si、N原子的位置和W与Si原子的图像强度信息。d图为多层WSi2N4横截面的高分辨扫描透射电子显微学照片，可清晰看出层状结构，层间距大约1nm。e图为位于SiO2衬底和Pt保护层之间的多层WSi2N4横截面的高分辨扫描透射电子显微学面扫照片，f-j图分别对应e图中W元素、Si元素、N元素、O元素、Pt元素的X射线能量色散谱面扫结果。具体实施方式：在具体实施过程中，本发明二维层状三元化合物MX2Y4的制备方法，采用由上层Cu/底层过渡族金属M构成的双金属层作为生长基底，以Cu作为M的扩散通道提供M元素，在载气气氛下引入X和Y元素，通过CVD技术在不高于铜熔点的反应温度下，在Cu表面催化反应生长出MX2Y4单晶或薄膜，后续刻蚀掉Cu将MX2Y4转移到任意基底上，具体步骤如下：二维层状三元化合物MX2Y4的CVD生长，以二维层状过渡族金属硅氮三元化合物MSi2N4为例：以铜/过渡族金属M构成的双金属层作为生长基底，在生长基底上方或者前方放置硅片或者石英片作为硅源，氨气作为氮源。双金属层基底可以采用以铜箔/过渡金属箔片构成的双金属叠片，或者通过在铜箔和过渡族金属M箔片上分别镀过渡族金属M膜和铜膜的方法来获得。在高温CVD过程中，过渡族金属层提供过渡族金属M原子，固态铜层作为过渡族金属M原子的扩散通道，扩散至固态铜表面的少量过渡族金属M原子与高温下裂解的Si原子和N原子反应形成二维层状MSi2N4；双金属叠片生长基底中，底层采用的过渡族金属箔片为钛片、锆片、铪片、钒片、铌片、钽片、铬片、钼片或钨片等，上层采用的铜箔厚度为100nm～100μm，优选范围为1μm～25μm；纯度为98wt％～99.9999wt％，优选范围为99.5wt％～99.9999wt％。CVD生长过程中所采用的氮源为氨气，硅源为硅片、石英片或硅烷。生长其他二维层状三元化合物晶体时，锗源为锗片或锗烷，磷源为单质磷，砷源为单质砷。CVD生长使用的载气为氢气或者为氢气与惰性气体的混合气体。CVD生长温度为900℃～1083℃，优选范围为1050℃～1080℃；生长时间为10分钟～1200分钟，优选为15分钟～240分钟；反应结束后冷却速度为10℃/分钟～600℃/分钟，优选范围为200℃/分钟～600℃/分钟。高分子聚合物保护层的涂覆：在二维层状三元化合物的表面均匀地涂覆一层高分子聚合物，以防止其在后续处理过程中发生破坏；这些高分子聚合物为聚甲基丙烯酸甲酯、聚乙烯、聚苯乙烯、聚丙烯之一种或两种以上。铜基底的溶解：用铜的刻蚀液溶除铜基底，得到高分子聚合物/二维层状三元化合物晶体复合膜；去除铜基底的溶解液为四氯化锡水溶液、过硫酸铵水溶液、氯化铁水溶液或稀盐酸等，所述溶解液的摩尔浓度为0.05mol/L～2mol/L，还可以使用浓氨水作为铜刻蚀液。高分子聚合物保护层的去除：将得到高分子聚合物/二维层状三元化合物晶体复合膜放置在目标基体上，用有机溶剂将覆盖在二维层状三元化合物表面的高分子聚合物保护膜溶解去除。采用有机溶剂去除高分子聚合物保护层，采用的有机溶剂为丙酮、乳酸乙酯、二氯乙烷、三氯乙烯、氯仿等酮类、氯代烃、卤代烃、芳烃类试剂之一种或两种以上。本发明获得的新型二维层状三元化合物晶体或薄膜为层状结构，层与层之间为范德华力结合，其生长厚度可控，可生长均匀单层的大面积多晶薄膜，晶粒尺寸最大可达100μm，单层厚度为1nm左右，薄膜的平面尺寸取决于所使用的基底尺寸；也可生长少数层晶体，厚度为2～10nm。材料成分均一，具有高的结晶质量。下面，通过实施例和附图进一步详述本发明。实施例1首先，如图1所示，本发明采用水平式反应炉生长二维层状过渡族金属硅氮三元化合物MoSi2N4，水平式反应炉两端分别设有气体入口1和气体出口7，铜箔/钼片置于水平式反应炉高温区，将铜箔/钼片和硅片放置于热解氮化硼管中心区域，其中硅片放置于铜箔/钼片的上方，硅片与双金属片相距大约3.5毫米，然后将铜箔/钼片、硅片和热解氮化硼管一起放置于水平式反应炉中央区域；在氢气气氛中加热至1090℃使铜箔熔化，炉温到达1090℃时在2分钟内迅速降温至1080℃使铜箔凝固下来，待炉温降至1080℃后通入氨气和氢气的混合气体，开始生长二维硅氮化钼，生长时间为15分钟，生长结束后以500℃/分钟的速度快速冷却，在铜表面上得到硅氮化钼晶体。然后，将聚甲基丙烯酸甲酯的乳酸乙酯溶液滴到生长有硅氮化钼晶体的铜表面，用旋涂仪5000转/分钟涂成一层PMMA薄膜，在120℃温度下烘10分钟后放入0.2mol/L过硫酸铵水溶液中，在70℃温度下反应20分钟以溶解铜基底，将PMMA/硅氮化钼薄膜转移到SiO2/Si基底上，然后用丙酮在55℃温度下溶解掉PMMA，最终实现硅氮化钼晶体的成功转移。利用光学显微镜、透射电子显微镜和原子力显微镜对硅氮化钼晶体的成分、晶体结构、形貌和厚度进行表征，表明得到的硅氮化钼为具有六方结构的单层MoSi2N4晶体，呈现三角形，平均尺寸为10μm，厚度约为1nm，结晶质量高，并具有半导体特性。实施例2首先，如图1所示，本发明采用水平式反应炉生长二维层状过渡族金属硅氮三元化合物MoSi2N4，水平式反应炉两端分别设有气体入口1和气体出口7，铜箔/钼片置于水平式反应炉高温区，将铜箔/钼片和硅片放置于热解氮化硼管中心区域，其中硅片放置于铜箔/钼片的上方，硅片与双金属片相距大约3.5毫米，然后将铜箔/钼片、硅片和热解氮化硼管一起放置于水平式反应炉中央区域；在氢气气氛中加热至1090℃使铜箔熔化，炉温到达1090℃时在2分钟内迅速降温至1080℃使铜箔凝固下来，待炉温将至1080℃后通入氨气和氢气的混合气体，开始生长二维硅氮化钼，生长时间为30分钟，生长结束后以500℃/分钟的速度快速冷却，在铜表面上得到硅氮化钼晶体。然后，将聚甲基丙烯酸甲酯的乳酸乙酯溶液滴到生长有硅氮化钼晶体的铜表面，用旋涂仪5000转/分钟涂成一层PMMA薄膜，在120℃温度下烘10分钟后放入0.2mol/L过硫酸铵水溶液中，在70℃温度下反应20分钟以溶解铜基底，将PMMA/硅氮化钼薄膜转移到SiO2/Si基底上，然后用丙酮在55℃温度下溶解掉PMMA，最终实现硅氮化钼晶体的成功转移。利用光学显微镜、透射电子显微镜和原子力显微镜对硅氮化钼晶体的成分、晶体结构、形貌和厚度进行表征，表明得到的硅氮化钼为具有六方结构的单层MoSi2N4晶体，呈现三角形，平均尺寸为15μm，厚度约为1nm，结晶质量高，并具有半导体特性。实施例3首先，如图1所示，本发明采用水平式反应炉生长二维层状过渡族金属硅氮三元化合物MoSi2N4，水平式反应炉两端分别设有气体入口1和气体出口7，铜箔/钼片置于水平式反应炉高温区，将铜箔/钼片和硅片放置于热解氮化硼管中心区域，其中硅片放置于铜箔/钼片的上方，硅片与双金属片相距大约3.5毫米，然后将铜箔/钼片、硅片和热解氮化硼管一起放置于水平式反应炉中央区域；在氢气气氛中加热至1090℃使铜箔熔化，炉温到达1090℃时在2分钟内迅速降温至1080℃使铜箔凝固下来，待炉温将至1080℃后通入氨气和氢气的混合气体，开始生长二维硅氮化钼，生长时间为1小时，生长结束后以500℃/分钟的速度快速冷却，在铜表面上得到硅氮化钼晶体。然后，将聚甲基丙烯酸甲酯的乳酸乙酯溶液滴到生长有硅氮化钼晶体的铜表面，用旋涂仪5000转/分钟涂成一层PMMA薄膜，在120℃温度下烘10分钟后放入0.2mol/L过硫酸铵水溶液中，在70℃温度下反应20分钟以溶解铜基底，将PMMA/硅氮化钼薄膜转移到SiO2/Si基底上，然后用丙酮在55℃温度下溶解掉PMMA，最终实现硅氮化钼晶体的成功转移。利用光学显微镜、透射电子显微镜和原子力显微镜对硅氮化钼晶体的成分、晶体结构、形貌和厚度进行表征，表明得到的硅氮化钼为具有六方结构的单层MoSi2N4晶体，呈现三角形，平均尺寸为25μm，厚度约为1nm，结晶质量高，并具有半导体特性。实施例4首先，如图1所示，本发明采用水平式反应炉生长二维层状过渡族金属硅氮三元化合物MoSi2N4，水平式反应炉两端分别设有气体入口1和气体出口7，铜箔/钼片置于水平式反应炉高温区，将铜箔/钼片和硅片放置于热解氮化硼管中心区域，其中硅片放置于铜箔/钼片的上方，硅片与双金属片相距大约3.5毫米，然后将铜箔/钼片、硅片和热解氮化硼管一起放置于水平式反应炉中央区域；在氢气气氛中加热至1090℃使铜箔熔化，炉温到达1090℃时在2分钟内迅速降温至1080℃使铜箔凝固下来，待炉温将至1080℃后通入氨气和氢气的混合气体，开始生长二维硅氮化钼，生长时间为3.5小时，生长结束后以500℃/分钟的速度快速冷却，在铜表面上得到硅氮化钼薄膜。然后，将聚甲基丙烯酸甲酯的乳酸乙酯溶液滴到生长有硅氮化钼晶体的铜表面，用旋涂仪5000转/分钟涂成一层PMMA薄膜，在120℃温度下烘10分钟后放入0.2mol/L过硫酸铵水溶液中，在70℃温度下反应20分钟以溶解铜基底，将PMMA/硅氮化钼薄膜转移到SiO2/Si基底上，然后用丙酮在55℃温度下溶解掉PMMA，最终实现硅氮化钼晶体的成功转移。利用光学显微镜、透射电子显微镜和原子力显微镜对硅氮化钼晶体的成分、晶体结构、形貌和厚度进行表征，表明得到的硅氮化钼薄膜为具有六方结构的单层MoSi2N4多晶薄膜，平均尺寸为40μm，厚度约为1nm，无缺陷、空位，并具有半导体特性。实施例5首先，如图1所示，本发明采用水平式反应炉生长二维层状过渡族金属硅氮三元化合物MoSi2N4，水平式反应炉两端分别设有气体入口1和气体出口7，铜箔/钼片置于水平式反应炉高温区，将铜箔/钼片和硅片放置于热解氮化硼管中心区域，其中硅片放置于铜箔/钼片的上方，硅片与双金属片相距大约3.5毫米，然后将铜箔/钼片、硅片和热解氮化硼管一起放置于水平式反应炉中央区域；在氢气气氛中加热至1090℃使铜箔熔化，炉温到达1090℃时在2分钟内迅速降温至1080℃使铜箔凝固下来，待炉温将至1080℃后通入氨气和氢气的混合气体，开始生长二维硅氮化钼，生长时间为1小时，生长结束后以500℃/分钟的速度快速冷却，在铜表面上得到硅氮化钼晶体。然后，将聚甲基丙烯酸甲酯的乳酸乙酯溶液滴到生长有硅氮化钼晶体的铜表面，用旋涂仪5000转/分钟涂成一层PMMA薄膜，在120℃温度下烘10分钟后放入0.2mol/L过硫酸铵水溶液中，在70℃温度下反应20分钟以溶解铜基底，将PMMA/硅氮化钼薄膜转移到SiO2/Si基底上，然后用丙酮在55℃温度下溶解掉PMMA，最终实现硅氮化钼晶体的成功转移。利用光学显微镜、透射电子显微镜和原子力显微镜对硅氮化钼晶体的成分、晶体结构、形貌和厚度进行表征，表明得到的硅氮化钼为具有六方结构的多层MoSi2N4晶体，呈现三角形，平均尺寸为20μm，多层晶体的厚度约为2～10nm，结晶质量高，并具有半导体特性。实施例6首先，如图1所示，本发明采用水平式反应炉生长二维层状过渡族金属硅氮三元化合物MoSi2N4，水平式反应炉两端分别设有气体入口1和气体出口7，铜箔/钼片置于水平式反应炉高温区，将铜箔/钼片和硅片放置于热解氮化硼管中心区域，其中硅片放置于铜箔/钼片的上方，硅片与双金属片相距大约3.5毫米，然后将铜箔/钼片、硅片和热解氮化硼管一起放置于水平式反应炉中央区域；在氢气气氛中加热至1090℃使铜箔熔化，炉温到达1090℃时在4分钟内迅速降温至1070℃使铜箔凝固下来，待炉温将至1070℃后通入氨气和氢气的混合气体，开始生长二维硅氮化钼，生长时间为1.5小时，生长结束后以500℃/分钟的速度快速冷却，在铜表面上得到硅氮化钼晶体。然后，将聚甲基丙烯酸甲酯的乳酸乙酯溶液滴到生长有硅氮化钼晶体的铜表面，用旋涂仪5000转/分钟涂成一层PMMA薄膜，在120℃温度下烘10分钟后放入0.2mol/L过硫酸铵水溶液中，在70℃温度下反应20分钟以溶解铜基底，将PMMA/硅氮化钼薄膜转移到SiO2/Si基底上，然后用丙酮在55℃温度下溶解掉PMMA，最终实现硅氮化钼晶体的成功转移。利用光学显微镜、透射电子显微镜和原子力显微镜对硅氮化钼晶体的成分、晶体结构、形貌和厚度进行表征，表明得到的硅氮化钼为具有六方结构的单层MoSi2N4晶体，呈现三角形，平均尺寸为40μm，厚度约为1nm，结晶质量高，并具有半导体特性。实施例7首先，如图1所示，本发明采用水平式反应炉生长二维层状过渡族金属硅氮三元化合物MoSi2N4，水平式反应炉两端分别设有气体入口1和气体出口7，铜箔/钼片置于水平式反应炉高温区，将铜箔/钼片和硅片放置于热解氮化硼管中心区域，其中硅片放置于铜箔/钼片的上方，硅片与双金属片相距大约3.5毫米，然后将铜箔/钼片、硅片和热解氮化硼管一起放置于水平式反应炉中央区域；在氢气气氛中加热至1090℃使铜箔熔化，炉温到达1090℃时在7分钟内迅速降温至1055℃使铜箔凝固下来，待炉温将至1055℃后通入氨气和氢气的混合气体，开始生长二维硅氮化钼，生长时间为1.5小时，生长结束后以500℃/分钟的速度快速冷却，在铜表面上得到硅氮化钼晶体。然后，将聚甲基丙烯酸甲酯的乳酸乙酯溶液滴到生长有硅氮化钼晶体的铜表面，用旋涂仪5000转/分钟涂成一层PMMA薄膜，在120℃温度下烘10分钟后放入0.2mol/L过硫酸铵水溶液中，在70℃温度下反应20分钟以溶解铜基底，将PMMA/硅氮化钼薄膜转移到SiO2/Si基底上，然后用丙酮在55℃温度下溶解掉PMMA，最终实现硅氮化钼晶体的成功转移。利用光学显微镜、透射电子显微镜和原子力显微镜对硅氮化钼晶体的成分、晶体结构、形貌和厚度进行表征，表明得到的硅氮化钼为具有六方结构的单层MoSi2N4晶体，呈现三角形，平均尺寸为15μm，厚度约为1nm，结晶质量高，并具有半导体特性。实施例8首先，如图1所示，本发明采用水平式反应炉生长二维层状过渡族金属硅氮三元化合物MoSi2N4，水平式反应炉两端分别设有气体入口1和气体出口7，铜箔/钼片置于水平式反应炉高温区，将铜箔/钼片和硅片放置于热解氮化硼管中心区域，其中硅片放置于铜箔/钼片的上方，硅片与双金属片相距大约3.5毫米，然后将铜箔/钼片、硅片和热解氮化硼管一起放置于水平式反应炉中央区域；在氢气气氛中加热至1090℃使铜箔熔化，炉温到达1090℃时在12分钟内迅速降温至1030℃使铜箔凝固下来，待炉温将至1030℃后通入氨气和氢气的混合气体，开始生长二维硅氮化钼，生长时间为1.5小时，生长结束后以500℃/分钟的速度快速冷却，在铜表面上得到硅氮化钼晶体。然后，将聚甲基丙烯酸甲酯的乳酸乙酯溶液滴到生长有硅氮化钼晶体的铜表面，用旋涂仪5000转/分钟涂成一层PMMA薄膜，在120℃温度下烘10分钟后放入0.2mol/L过硫酸铵水溶液中，在70℃温度下反应20分钟以溶解铜基底，将PMMA/硅氮化钼薄膜转移到SiO2/Si基底上，然后用丙酮在55℃温度下溶解掉PMMA，最终实现硅氮化钼晶体的成功转移。利用光学显微镜、透射电子显微镜和原子力显微镜对硅氮化钼晶体的成分、晶体结构、形貌和厚度进行表征，表明得到的硅氮化钼为具有六方结构的单层MoSi2N4晶体，呈现三角形，平均尺寸为3μm，厚度约为1nm，结晶质量高，并具有半导体特性。实施例9首先，如图1所示，本发明采用水平式反应炉生长二维层状过渡族金属硅氮三元化合物MoSi2N4，水平式反应炉两端分别设有气体入口1和气体出口7，铜箔/钼片置于水平式反应炉高温区，将铜箔/钼片和硅片放置于热解氮化硼管中心区域，其中硅片放置于铜箔/钼片的上方，硅片与双金属片相距大约3.5毫米，然后将铜箔/钼片、硅片和热解氮化硼管一起放置于水平式反应炉中央区域；在氢气气氛中加热至1090℃使铜箔熔化，炉温到达1090℃时在2分钟内迅速降温至1080℃使铜箔凝固下来，待炉温将至1080℃后通入氨气和氢气的混合气体，开始生长二维硅氮化钼，生长时间为1.5小时，生长结束后以500℃/分钟的速度快速冷却，在铜表面上得到硅氮化钼晶体。然后，将聚甲基丙烯酸甲酯的乳酸乙酯溶液滴到生长有硅氮化钼晶体的铜表面，用旋涂仪5000转/分钟涂成一层PMMA薄膜，在120℃温度下烘10分钟后放入0.2mol/L过硫酸铵水溶液中，在70℃温度下反应20分钟以溶解铜基底，将PMMA/硅氮化钼薄膜转移到SiO2/Si基底上，然后用丙酮在55℃温度下溶解掉PMMA，最终实现硅氮化钼晶体的成功转移。利用光学显微镜、透射电子显微镜和原子力显微镜对硅氮化钼晶体的成分、晶体结构、形貌和厚度进行表征，表明得到的硅氮化钼为具有六方结构的单层MoSi2N4晶体，呈现三角形，平均尺寸为25μm，厚度约为1nm，结晶质量高，并具有半导体特性。实施例10首先，如图1所示，本发明采用水平式反应炉生长二维层状过渡族金属硅氮三元化合物MoSi2N4，水平式反应炉两端分别设有气体入口1和气体出口7，铜箔/钼片置于水平式反应炉高温区，将铜箔/钼片和硅片放置于热解氮化硼管中心区域，其中硅片放置于铜箔/钼片的上方，硅片与双金属片相距大约3.5毫米，然后将铜箔/钼片、硅片和热解氮化硼管一起放置于水平式反应炉中央区域；在氢气气氛中加热至1090℃使铜箔熔化，炉温到达1090℃时在2分钟内迅速降温至1080℃使铜箔凝固下来，待炉温将至1080℃后通入氨气和氢气的混合气体，开始生长二维硅氮化钼，生长时间为1.5小时，生长结束后以500℃/分钟的速度快速冷却，在铜表面上得到硅氮化钼晶体。然后，将聚甲基丙烯酸甲酯的乳酸乙酯溶液滴到生长有硅氮化钼晶体的铜表面，用旋涂仪5000转/分钟涂成一层PMMA薄膜，在120℃温度下烘10分钟后放入0.2mol/L过硫酸铵水溶液中，在70℃温度下反应20分钟以溶解铜基底，将PMMA/硅氮化钼薄膜转移到SiO2/Si基底上，然后用丙酮在55℃温度下溶解掉PMMA，最终实现硅氮化钼晶体的成功转移。利用光学显微镜、透射电子显微镜和原子力显微镜对硅氮化钼晶体的成分、晶体结构、形貌和厚度进行表征，表明得到的硅氮化钼为具有六方结构的单层MoSi2N4晶体，呈现三角形，平均尺寸为10μm，厚度约为1nm，结晶质量高，并具有半导体特性。实施例11首先，如图1所示，本发明采用水平式反应炉生长二维层状过渡族金属硅氮三元化合物MoSi2N4，水平式反应炉两端分别设有气体入口1和气体出口7，铜箔/钼片置于水平式反应炉高温区，将铜箔/钼片和硅片放置于热解氮化硼管中心区域，其中硅片放置于铜箔/钼片的上方，硅片与双金属片相距大约3.5毫米，然后将铜箔/钼片、硅片和热解氮化硼管一起放置于水平式反应炉中央区域；在氢气气氛中加热至1080℃，待炉温升至1080℃后通入氨气和氢气的混合气体，开始生长二维硅氮化钼，生长时间为10小时，生长结束后以500℃/分钟的速度快速冷却，在铜表面上得到硅氮化钼晶体。然后，将聚甲基丙烯酸甲酯的乳酸乙酯溶液滴到生长有硅氮化钼晶体的铜表面，用旋涂仪5000转/分钟涂成一层PMMA薄膜，在120℃温度下烘10分钟后放入0.2mol/L过硫酸铵水溶液中，在70℃温度下反应20分钟以溶解铜基底，将PMMA/硅氮化钼薄膜转移到SiO2/Si基底上，然后用丙酮在55℃温度下溶解掉PMMA，最终实现硅氮化钼晶体的成功转移。利用光学显微镜、透射电子显微镜和原子力显微镜对硅氮化钼晶体的成分、晶体结构、形貌和厚度进行表征，表明得到的硅氮化钼为具有六方结构的单层MoSi2N4晶体，呈现三角形，平均尺寸为10μm，厚度约为1nm，结晶质量高，并具有半导体特性。实施例12首先，如图1所示，本发明采用水平式反应炉生长二维层状过渡族金属硅氮三元化合物WSi2N4，水平式反应炉两端分别设有气体入口1和气体出口7，铜箔/钨片置于水平式反应炉高温区，将铜箔/钨片和硅片放置于热解氮化硼管中心区域，其中硅片放置于铜箔/钨片的上方，硅片与双金属片相距大约3.5毫米，然后将铜箔/钨片、硅片和热解氮化硼管一起放置于水平式反应炉中央区域；在氢气气氛中加热至1080℃，待炉温升至1080℃后通入氨气和氢气的混合气体，开始生长二维硅氮化钨，生长时间为10小时，生长结束后以500℃/分钟的速度快速冷却，在铜表面上得到硅氮化钨晶体。然后，将聚甲基丙烯酸甲酯的乳酸乙酯溶液滴到生长有硅氮化钨晶体的铜表面，用旋涂仪5000转/分钟涂成一层PMMA薄膜，在120℃温度下烘10分钟后放入0.2mol/L过硫酸铵水溶液中，在70℃温度下反应20分钟以溶解铜基底，将PMMA/硅氮化钨薄膜转移到SiO2/Si基底上，然后用丙酮在55℃温度下溶解掉PMMA，最终实现硅氮化钨晶体的成功转移。利用光学显微镜、透射电子显微镜和原子力显微镜对硅氮化钨晶体的成分、晶体结构、形貌和厚度进行表征，表明得到的硅氮化钨为具有六方结构的单层WSi2N4晶体，呈现三角形，平均尺寸为10μm，厚度约为1nm，结晶质量高，并具有半导体特性。如图1所示，本发明CVD法生长高质量二维层状三元化合物的实验装置示意图，以二维层状过渡族金属硅氮三元化合物MSi2N4为例，主要包括：气体入口1、硅片或石英片2、金属基底3、加热炉4、热解氮化硼管5、石英管6、气体出口7等，具体结构如下：石英管6水平设置于加热炉4中，其两端分别为气体入口1、气体出口7，热解氮化硼管5水平设置于石英管6内，热解氮化硼管5中上下设置硅片或石英片2、金属基底3，金属基底3为上层铜箔31、下层过渡族金属片32组合而成。氨气与氢气从气体入口1处进入加热炉4的石英管6内，从气体出口7排出，硅源放置于金属基底3上方，两者都置于热解氮化硼管5中心，硅源、金属基底3和热解氮化硼管5共同置于加热炉4的加热区。如图2所示，该CVD法得到的MoSi2N4晶体在生长初期几何形状不明显，随着生长时间的延长，晶体逐渐生长成规则的三角形，最终连接到一起成膜。如图3所示，根据转移至SiO2/Si基底上的MoSi2N4的光学显微镜照片，随着生长时间的延长，MoSi2N4样品从独立的单晶到连接成膜的过程中，始终与SiO2/Si基底保持一致的光学衬度，表明MoSi2N4厚度均一，没有发生变化。如图4所示，不同的生长参数可以调控MoSi2N4晶体的厚度，原子力显微镜照片显示该材料表面光滑平整，结构完整，且每层MoSi2N4的厚度保持在1nm左右。如图5所示，透射电镜表征结果表明该CVD法得到的晶体是由钼、硅和氮组成的MoSi2N4。电子能谱和电子能量损失谱的结果表明，Mo原子、Si原子和N原子的原子比为1:2:4。如图6所示，MoSi2N4为层状结构，每层厚度大约1nm，由N-Si-N-Mo-N-Si-N这7个原子层构成。如图7所示，MoSi2N4的晶体结构模型。如图8所示，在不同化学试剂中长时间浸泡前后样品的拉曼光谱没有明显变化，在空气和水氧环境中长时间浸泡前后样品的拉曼光谱也没有明显变化，表明其具有优异的环境稳定性和化学稳定性。在高温下长时间退火前后样品的拉曼光谱没有明显变化，表明其具有优异的热稳定性。如图9所示，单层MoSi2N4呈现半导体特性，且与金属电极保持良好的欧姆接触。如图10所示，单层MoSi2N4具有优异的力学性质，平均杨氏模量为491.4±139.1GPa，平均断裂强度为65.8±18.3GPa。如图11所示，单层MoSi2N4薄膜在可见光范围内具有一定的吸光特性，但仍具有很高的透光率。如图12所示，WSi2N4为层状结构，每层厚度大约1nm。上述结果表明，本发明以高熔点过渡族金属M同时做为生长基底和反应物，另一种具有催化活性、易于腐蚀去除的低熔点金属作为高熔点过渡族金属M原子的扩散通道，通过引入第四主族元素X和第五主族元素Y，在常压高温下通过简单的CVD方法，在具有催化活性的低熔点金属表面实现了高质量新型二维层状三元化合物MX2Y4的制备，最后通过刻蚀去除低熔点金属层，将MX2Y4转移到任意基体上。该发明具有制备工艺简单，产物厚度和尺寸易于调控，易于大面积薄膜制备的特点。这种新型二维层状三元化合物MX2Y4化合物的每层由Y-X-Y-M-Y-X-Y这7个原子层构成，层与层之间通过范德华力结合，根据成分不同表现出不同的电学、光学和力学等性质。CVD方法得到的二维层状MX2Y4结构均一，具有高结晶质量、优异的环境、化学、热稳定性和力学性能，为其在电子器件、光电子器件、谷电子学器件、高强度薄膜、高透光薄膜、质子/离子交换膜、分离膜等领域的研究和应用奠定了基础。

File: raw_patent_data/C/zhuanli_C_10000/9539.txt
标题title
干燥湿凝胶毡的方法和使用该方法制造气凝胶毡的方法
摘要abst
本发明提供一种干燥湿凝胶毡的方法和使用所述方法制造气凝胶毡的方法，所述干燥湿凝胶毡的方法可以通过使干燥过程中发生的凝胶网络结构的收缩最小化而具有优异的绝热性能，并且具有优异的对于时间的干燥效率。
权利要求书clms
1.一种干燥湿凝胶毡的方法，该方法包括：通过用红外线照射湿凝胶毡来干燥所述湿凝胶毡，其中，在所述干燥中，照射红外线使得在所述湿凝胶毡的随时间变化的温度曲线中包括5分钟至30分钟的第一等温区间、5分钟至30分钟的升温区间和20分钟以下的第二等温区间。2.根据权利要求1所述的方法，其中，红外线发射体的表面温度为200℃至1,100℃。3.根据权利要求1所述的方法，其中，在干燥过程中红外线发射体与所述湿凝胶毡之间的距离为50mm至170mm。4.根据权利要求1所述的方法，其中，所述红外线包括波长范围为2μm至15μm的红外线。5.根据权利要求1所述的方法，其中，所述干燥总共进行10分钟至80分钟。6.根据权利要求1所述的方法，其中，所述湿凝胶毡是通过将二氧化硅溶胶沉积在毡基材上并且胶凝而制备的纤维-二氧化硅凝胶复合材料。7.一种制造气凝胶毡的方法，该方法包括：1)混合前体材料、有机溶剂、水和酸催化剂以制备溶胶；2)将所述溶胶沉积在毡基材上并且胶凝；3)使由胶凝反应形成的湿凝胶毡表面改性；和4)干燥所述湿凝胶毡，其中，所述干燥通过权利要求1至6中任意一项所述的方法进行。8.根据权利要求7所述的方法，其中，所述前体材料包括硅酸盐化合物，所述气凝胶毡是二氧化硅气凝胶毡。9.根据权利要求7所述的方法，还包括在所述胶凝和所述表面改性之间老化由胶凝反应形成的湿凝胶毡。10.根据权利要求7所述的方法，其中，表面改性剂是使所述湿凝胶表面疏水化的化合物。
说明书desc
技术领域本申请要求于2019年08月09日在韩国知识产权局提交的韩国专利申请No.10-2019-0097517的权益，该专利申请的公开内容通过引用全部并入本说明书中。本发明涉及一种干燥湿凝胶毡的方法和使用该干燥方法制造气凝胶毡的方法，所述干燥方法通过使干燥过程中发生的收缩最小化而可以具有优异的绝热性能，并且具有优异的随时间的干燥效率。背景技术气凝胶是由纳米粒子组成的高度多孔的材料，并且具有高孔隙率、比表面积和低热导率，因此，作为诸如高效绝缘材料和隔音材料的用途已经引起相当大的关注。由于这种气凝胶因其多孔结构而具有非常低的机械强度，因此，已经开发了一种气凝胶复合材料，在该气凝胶复合材料中，气凝胶浸渍到纤维毡中并且与纤维毡结合，所述纤维毡具有作为现有绝缘纤维的无机纤维、有机纤维等。例如，通过制备二氧化硅溶胶、胶凝、老化、表面改性和干燥来制备使用二氧化硅气凝胶的含二氧化硅气凝胶的毡。在气凝胶毡领域中，通常，主要进行常压热空气干燥法。然而，热风干燥法具有的限制在于，由于干燥样品从外部向内部逐渐加热，因此，挥发性较高的溶剂比挥发性较低的水更早地被蒸发，因此，随着干燥进行，凝胶的孔中的水含量增加，使得经常发生毛细管现象，从而由于收缩等破坏孔结构。孔结构被破坏的气凝胶毡具有绝热性能相对劣化的限制。在立即进行干燥而不用具有低表面张力的有机溶剂置换的情况下，这些限制会恶化。另外，存在的限制是，热风干燥法花费长时间来将干燥样品的温度升高至最佳干燥温度，因此，干燥在低于最佳干燥温度的温度下进行，从而降低干燥效率。提出了一种超临界干燥法作为补偿热风干燥法的低干燥效率和绝热性能劣化的方法。超临界干燥法是将超临界流体，例如，超临界CO2加入到高压反应器中，CO2置换湿凝胶毡中的乙醇，并且萃取被置换的乙醇，从而干燥湿凝胶毡的方法。然而，存在的缺点是，超临界干燥法需要用于超临界萃取的单独的干燥装置，因此，初始投资成本非常高。此外，由于超临界干燥法必须经过压缩-萃取-减压步骤，因此，存在干燥所需要的时间长的限制，并且由于干燥在超临界萃取器中进行，因此，存在不能进行连续干燥处理而只能进行分批处理的缺点。因此，需要进行以下研究：一种干燥湿凝胶毡的方法，该方法由于没有大量消耗干燥装置的初始投资成本和维护成本而可以实现经济效果，并且具有优异的干燥效率，并且使干燥过程中的收缩最小化以确保优异的绝热性能；和一种使用所述干燥方法制造气凝胶毡的方法。发明内容技术问题本发明的一个方面提供一种干燥湿凝胶毡的方法，该方法通过使在干燥过程中发生的凝胶网络结构的收缩最小化而可以具有优异的绝热性能，并且具有优异的随时间的干燥效率。本发明的另一方面还提供一种使用所述干燥方法制造气凝胶毡的方法。技术方案根据本发明的一个方面，提供一种干燥湿凝胶毡的方法，该方法包括：通过用红外线照射湿凝胶毡来干燥所述湿凝胶毡，其中，在所述干燥中，照射红外线使得在所述湿凝胶毡的随时间变化的温度曲线中包括5分钟至30分钟的第一等温区间、5分钟至30分钟的升温区间和20分钟以下的第二等温区间。根据本发明的另一方面，提供一种制造气凝胶毡的方法，该方法包括：1)混合前体材料、有机溶剂、水和酸催化剂以制备溶胶；2)将所述溶胶在毡基材上沉积并且胶凝；3)使通过胶凝反应形成的湿凝胶毡表面改性；和4)干燥所述湿凝胶毡，其中，所述干燥通过上述干燥方法进行。有益效果本发明可以通过红外线快速且均匀地增加凝胶内部的温度，使得凝胶中的溶剂和水分被同时干燥，从而使干燥过程中发生的气凝胶的收缩最小化。因此，本发明具有优异的孔特性和诸如高比表面积的物理性能，并且可以确保优异的绝热性能。此外，本发明的优点在于，由于红外线的照射方向自由，因此，可以在单面或双面上进行干燥，由此，即使湿凝胶毡厚，干燥效率也不降低，并且可以保持优异的干燥效率，而且干燥可以在相对短的时间内进行。此外，优异的干燥效率可以防止在残留溶剂中产生难闻气味的问题。另外，由于本发明可以控制各个干燥区间的干燥时间以表现出优异的干燥效率并且抑制疏水性的降低，因此，即使在干燥之后疏水性也可以保持在优异的水平。附图说明本说明书所附的下面附图通过实例示出了本发明的具体实施方案，并且用于与下面给出的本发明的详细描述一起使本发明的技术概念能够被进一步理解，因此，本发明不应仅以这些附图中的事项来理解。图1是示出根据本发明的一个实施方案的干燥样品随干燥时间的温度曲线的图，以示出干燥过程中的温度变化；图2是示出由实施例1、实施例2和实施例4得到的干燥样品随干燥时间的温度曲线的图；图3是示出在比较例4和比较例5中干燥样品随干燥时间的温度曲线的图。具体实施方式下文中，将参照附图详细描述本发明。在本说明书和权利要求书中使用的术语或词语不应理解为局限于常规含义或词典含义，而是应当基于发明人可以适当地定义术语的概念，以便以最佳方式说明其发明的原则，理解为与技术构思一致的含义和概念。＜干燥湿凝胶毡的方法＞本发明提供一种干燥湿凝胶毡的方法，该方法包括：通过用红外线照射湿凝胶毡来干燥所述湿凝胶毡，其中，在所述干燥中，照射红外线使得在所述湿凝胶毡的随时间变化的温度曲线中包括5分钟至30分钟的第一等温区间、5分钟至30分钟的升温区间和20分钟以下的第二等温区间。在这种情况下，在将热电偶插入并固定在样品的中心之后测量样品的温度。另外，本文中的术语“随时间变化的温度曲线”指示出湿凝胶毡干燥样品随时间的温度变化的图，例如，它可以指如本发明的图1中所示的x轴表示时间并且y轴表示温度的图。此处，第一等温区间指从干燥起点到第一次出现的等温干燥终点的干燥区间，并且指在干燥样品随时间变化的温度曲线中，从干燥起点至干燥开始之后第一次出现的等温线的切线与以恒定倾斜值升高的加热线的切线的接触点的区间。第一等温区间可以表示如下区间，其中，即使由于溶剂的汽化潜热而使环境温度升高，干燥样品的温度也不升高，并且在恒定温度下干燥。此外，在如图1中的本发明的温度曲线中，当在等温干燥之后加热时，在一定时间之后表现出相等的加热程度，由此出现具有相等倾斜值的区域，在这种情况下，以恒定倾斜值升高的加热线指在具有相等倾斜值而倾斜值不是0的区域中的加热线。另外，升温区间指从第一等温干燥的终点至加热干燥的终点的干燥区间，并且指在干燥样品随时间变化的温度曲线中，从上述第一接触点至以恒定倾斜值升高的加热线的切线与干燥开始之后第二次出现的等温线的切线的接触点的区间。加热干燥区间可以指大部分溶剂被干燥的区间，因此，干燥样品的温度急剧上升。另外，第二等温区间指从加热干燥的终点至最终干燥的终点的干燥区间，并且指在干燥样品随时间变化的温度曲线中，从上述第二接触点至干燥完全结束时的时间点的区间。第二等温区间可以指进行附加干燥以便除去在湿凝胶毡的制备中使用的催化剂残余物的区间，并且在这种情况下，由于样品温度与环境温度平衡，因此，温度不会急剧上升，并且可以保持恒定温度。根据本发明的一个实施方案，第一等温区间中的干燥可以进行5分钟至30分钟，具体地，10分钟至25分钟，更具体地10分钟至20分钟，升温区间中的干燥可以进行5分钟至30分钟，具体地，5分钟至25分钟，更具体地10分钟至20分钟，第二等温区间中的干燥可以进行20分钟以下，具体地，0分钟至20分钟、0分钟至15分钟，更具体地0分钟至5分钟。根据本发明的一个实施方案，如上面时间范围那样进行干燥以使第二等温区间不出现也包括在本发明的范围内，并且尽管不进行第二等温区间，也可以同样地表现出本发明期望的效果。即，干燥可以任选地包括第二等温区间。因此，根据本发明的一个实施方案，所述干燥可以包括第一等温区间和升温区间，或者可以包括第一等温区间、升温区间和第二等温区间。此处，根据所述干燥方法干燥的溶剂可以是在湿凝胶毡的制备中使用的溶剂，并且具体地可以包含水和有机溶剂。此外，所述有机溶剂可以具体是醇，其中，该醇可以是一元醇，如甲醇、乙醇、异丙醇和丁醇；多元醇，如甘油、乙二醇、丙二醇、二甘醇、二丙二醇和山梨糖醇，并且可以使用上述物质中的一种或它们中的两种或更多种的混合物。其中，当考虑与水和气凝胶的可混和性时，可以使用具有1至6个碳原子的一元醇，如甲醇、乙醇、异丙醇、丁醇等，并且可以具体使用乙醇。另外，所述溶剂可以包含85重量％至95重量％的有机溶剂和5重量％至15重量％的水。当进行干燥以超过第一等温区间或升温区间的上述时间范围时，由于随着干燥进行，溶剂中的具有比水更高的挥发性的有机溶剂首先蒸发，因此，凝胶的孔中的水比例相对增加，使得可能会发生毛细管现象，由此，会发生其中孔结构塌陷的收缩。会出现的问题是，具有由于收缩而塌陷的孔结构的气凝胶毡具有高的热导率并且具有劣化的绝热性能。此外，当进行干燥以低于上述第一等温区间或升温区间的时间范围时，在干燥过程中湿凝胶毡接收的能量太多而不能保持孔结构，因此，一些孔结构可能会塌陷，此外，会出现的问题是，湿凝胶毡中存在的大量疏水基团损失，从而使疏水性劣化。当第一等温区间和升温区间满足上述时间范围时，具有的优点是，可以同时干燥水和有机溶剂，从而稳定地保持孔结构，可以使疏水基团的损失最小化，以将疏水性保持在优异的水平，并且与其它方法相比，即使在相对短的干燥时间内也可以容易地进行溶剂的干燥，由此，干燥效率高。另外，当进行干燥以超过第二等温区间的上述时间范围时，即使大部分溶剂被干燥，干燥也继续进行，由此，会出现的问题是，气凝胶毡的疏水基团，具体地，存在于其表面上的疏水基团损失很多，使得疏水性大大劣化。另外，根据本发明的一个实施方案，可以调节总干燥时间以具有第一等温干燥区间、加热干燥区间和第二等温干燥区间，具体地，可以进行干燥以使总干燥时间为10分钟至80分钟、15分钟至70分钟或15分钟至50分钟，更具体地，可以进行干燥以使总干燥时间为20分钟至45分钟。另外，根据本发明的一个实施方案，对在红外线干燥中作为热源的红外线发射体的表面温度没有限制，只要它可以表现出如上所述的干燥情况即可，并且可以是，例如，200℃至1,100℃，具体是250℃至900℃。当使用表面温度在上述范围内的发射体时，容易进行溶剂的干燥，并且同时，可以使疏水基团的损失最小化以保持优异的疏水性。为了良好地表现出本发明中规定的干燥情况并且确保干燥过程中的稳定性，红外线发射体的表面温度可以更具体是250℃至700℃或400℃至700℃。另外，根据本发明的一个实施方案，为了防止疏水基团被除去，优选使用用于中红外线的碳加热器和用于远红外线的陶瓷加热器作为红外线发射材料的类型。此外，对照射的红外线的波长没有限制，只要它可以表现出上述干燥情况并且可以包括在通常已知的中红外范围或远红外范围中即可，但是，例如，可以包括波长范围为2μm至15μm的红外线，或者可以包括当用红外线照射湿凝胶毡时主峰的平均波长为2μm至15μm的红外线。另外，当进行根据本发明的干燥时，对发射体与作为干燥样品的湿凝胶毡之间的距离没有限制，只要它可以表现出上述干燥情况即可，并且可以是，例如，50mm至170mm。当控制距离以具有上述范围的距离时，水和有机溶剂可以同时被干燥，因此，溶剂的干燥容易进行，并且疏水基团的损失可以被最小化，由此保持优异的疏水性。为了良好地表现出本发明中规定的干燥情况，通过防止干燥过程中疏水基团被除去来确保优异的疏水性，并且提高溶剂的除去速率，所述距离可以具体是70mm至170mm，并且更具体地，是90mm至150mm。另外，根据本发明的一个实施方案，所述湿凝胶毡可以是纤维-二氧化硅凝胶复合材料，并且具体地，可以是通过将二氧化硅溶胶沉积在作为纤维的毡基材上并且胶凝而制备的纤维-二氧化硅凝胶复合材料。在本发明中，可以通过控制上述干燥情况，即，第一等温区间、升温区间和第二等温区间以具有上述时间来同时干燥凝胶中的溶剂和水，因此，溶剂和残余物的去除效率优异，而且可以使凝胶网络结构的收缩最小化，从而确保优异的绝热性能。此外，上述干燥情况可以防止由于不必要的干燥的持续引起疏水基团被去除，并且随着疏水基团的去除减少，干燥的气凝胶毡可以表现出优异的疏水性。＜制造气凝胶毡的方法＞本发明提供一种制造气凝胶毡的方法，该方法包括：1)混合前体材料、有机溶剂、水和酸催化剂以制备溶胶；2)将所述溶胶沉积在毡基材上并且胶凝；3)使由胶凝反应形成的湿凝胶毡表面改性；和4)干燥所述湿凝胶毡，其中，所述干燥通过上述干燥方法进行。步骤1)上面步骤1)制备溶胶，并且溶胶可以通过混合前体材料、有机溶剂、水和酸催化剂来制备。根据本发明的一个实施方案，本发明的溶胶可以是，例如，二氧化硅溶胶，并且当溶胶是二氧化硅溶胶时，前体材料可以是二氧化硅前体。所述二氧化硅前体可以是包含硅的醇盐类化合物，具体地，硅酸四烷基酯，如原硅酸四甲酯、原硅酸四乙酯、原硅酸甲基三乙基酯、原硅酸二甲基二乙基酯、原硅酸四丙酯、原硅酸四异丙酯、原硅酸四丁酯、原硅酸四仲丁酯、原硅酸四叔丁酯、原硅酸四己酯、原硅酸四环己酯、原硅酸四酯等。更具体地，所述二氧化硅前体可以是原硅酸四乙酯。二氧化硅前体的用量可以为使得二氧化硅溶胶中包含的二氧化硅的含量为0.1重量％至30重量％，但是不限于此。当二氧化硅的含量满足上述范围时，气凝胶毡的机械性能，具体地，柔韧性可以确保为优异的水平，并且可以表现出改善的绝热效果。所述有机溶剂可以具体包括醇，更具体地，一元醇，如甲醇、乙醇、异丙醇和丁醇；多元醇，如甘油、乙二醇、丙二醇、二甘醇、二丙二醇和山梨糖醇，并且可以使用上述物质中的一种或它们中的两种或更多种的混合物。其中，当考虑与水和气凝胶的可混和性时，可以使用具有1至6个碳原子的一元醇，如甲醇、乙醇、异丙醇、丁醇等，并且例如，可以使用乙醇。考虑到促进最终制造的气凝胶毡中的表面改性反应和疏水性，本领域技术人员可以以适当的含量使用这种有机溶剂。酸催化剂可以促进将在下面描述的溶胶的胶凝，可以包括，具体地，至少一种无机酸，如硝酸、盐酸、乙酸、硫酸和氢氟酸，并且可以以促进溶胶的胶凝的含量使用。步骤2)上面步骤2)用于将溶胶沉积在毡基材上并且胶凝来制备湿凝胶毡，并且可以通过向溶胶中加入碱催化剂然后将混合物沉积在毡基材上来进行。在本发明中，胶凝可以由前体材料形成网络结构，并且该网络结构可以表现出其中具有一种或多种类型的原子排列的特定多边形连接的平面网状结构，或其中共享特定多面体的顶点、边、面等形成三维骨架结构的结构。可以用于诱导胶凝反应的碱催化剂使溶胶的pH值增加，从而促进胶凝。碱催化剂可以包括无机碱，如氢氧化钠和氢氧化钾；或有机碱，如氢氧化铵，但是在无机碱的情况下，存在化合物中包含的金属离子会与Si-OH化合物配位的担忧，因此，可以优选有机碱。具体地，所述有机碱可以包括：氢氧化铵、氢氧化四甲铵、氢氧化四乙铵、氢氧化四丙铵、氢氧化四丁铵、甲胺、乙胺、异丙胺、单异丙胺、二乙胺、二异丙胺、二丁胺、三甲胺、三乙胺、三异丙胺、三丁胺、胆碱、单乙醇胺、二乙醇胺、2-氨基乙醇、2-乙醇、2-乙醇、N-甲基二乙醇胺、二甲基氨基乙醇、二乙基氨基乙醇、次氮基三乙醇、2-乙醇、1-氨基-2-丙醇、三乙醇胺、单丙醇胺、二丁醇胺等，并且可以使用它们中的两种或更多种的混合物。更具体地，所述碱可以是氢氧化铵。所述碱催化剂的含量可以为使得溶胶，具体地，二氧化硅溶胶的pH为4至8。在上述pH范围内可以容易地进行胶凝，从而进一步改善加工性能。此外，由于当将碱催化剂以固相加入时会析出，因此，可以优选地以用上面步骤1)的有机溶剂如醇稀释的溶液相加入。溶胶的胶凝可以在溶胶，具体地，通过加入碱催化剂催化的溶胶沉积在毡基材上的状态下发生。沉积可以在能够容纳毡基材的反应容器中进行，并且沉积可以通过将二氧化硅溶胶倒入反应容器中或者通过将毡基材放入到包含溶胶的反应容器中并且润湿来进行。在这种情况下，为了改善毡基材与溶胶之间的结合，可以轻轻按压毡基材以使其被充分浸渍。之后，可以在恒定压力下将毡基材压至一定厚度以除去过多的溶胶，从而缩短后续干燥时间。所述毡基材可以是膜、片、网、纤维、泡沫、非织造织物、或它们中的两层或更多层的层压体。此外，根据毡的用途，可以在毡的表面上形成表面粗糙度或图案化。具体地，用于毡的基材可以是通过包括使得容易将溶胶插入到毡基材中并形成气凝胶的空间或孔而可以进一步改善绝热性能的纤维，并且可以使用具有低热导率的基材。具体地，所述毡基材可以是聚酰胺、聚苯并咪唑、聚芳酰胺、丙烯酸树脂、酚树脂、聚酯、聚醚醚酮、聚烯烃、纤维素、碳、棉、羊毛、大麻、非织造织物、玻璃纤维、陶瓷棉等。根据本发明的一个实施方案，在上面步骤2)之后还可以包括老化步骤。老化是可选的步骤，其中，将湿凝胶毡在适当的温度下静置以完成化学变化，由此可以更稳定地形成网络结构，并且还可以提高机械稳定性。本发明的老化可以通过将湿凝胶毡在40℃至90℃的温度下在上述有机溶剂中或在没有所述有机溶剂的情况下静置1小时至10小时来进行。所述有机溶剂可以是如在上面步骤1)中描述的有机溶剂。在另一实施方案中，老化中的溶剂可以是将碱催化剂如氢氧化钠、氢氧化钾、氢氧化铵、三乙胺或吡啶以1％至10％的浓度在上述有机溶剂中稀释的溶液。步骤3)上面步骤3)是对由胶凝反应形成的湿凝胶的表面改性步骤，并且可以是用表面改性剂使湿凝胶毡，具体地，二氧化硅湿凝胶毡疏水化。具体地，该步骤可以通过将来自表面改性剂的疏水基团结合在二氧化硅湿凝胶的表面上来进行。在二氧化硅气凝胶毡中，存在的缺点是，在二氧化硅表面上存在硅烷醇基，因此，由于其亲水性而吸收空气中的水，从而逐渐增加热导率。因此，需要预先将二氧化硅气凝胶的表面改性为疏水性，以便通过抑制吸收空气中的水来保持低热导率。对本发明的表面改性剂没有限制，只要它是使湿凝胶的表面疏水化的化合物即可，并且可以是，例如，硅烷类化合物、硅氧烷类化合物、硅烷醇类化合物、硅氮烷类化合物或它们的组合。具体地，所述表面改性剂可以是：硅烷类化合物，包括三甲基氯硅烷、二甲基二甲氧基硅烷、二甲基二乙氧基硅烷、甲基三甲氧基硅烷、三甲基乙氧基硅烷、乙烯基三甲氧基硅烷、乙基三乙氧基硅烷、苯基三乙氧基硅烷、苯基三甲氧基硅烷、四乙氧基硅烷、二甲基二氯硅烷、3-氨基丙基三乙氧基硅烷等；硅氧烷类化合物，包括聚二甲基硅氧烷、聚二乙基硅氧烷、八甲基环四硅氧烷等；硅烷醇类化合物，包括三甲基硅烷醇、三乙基硅烷醇、三苯基硅烷醇、叔丁基二甲基硅烷醇等；硅氮烷类化合物，1,2-二乙基二硅氮烷、1,1,2,2-四甲基二硅氮烷、1,1,3,3-四甲基二硅氮烷、1,1,1,2,2,2-六甲基二硅氮烷、1,1,2,2-四乙基二硅氮烷、1,2-二异丙基二硅氮烷等；或它们的组合，并且可以具体是六甲基二硅氮烷。所述表面改性剂可以作为在有机溶剂中稀释的溶液相来使用，并且有机溶剂可以是上面描述的在步骤1)中的有机溶剂，并且在这种情况下，相对于稀释溶液的总体积，表面改性剂可以以1体积％至15体积％的量被稀释。另外，相对于二氧化硅湿凝胶，表面改性剂的加入量可以为0.01体积％至10体积％。如果相对于二氧化硅湿凝胶，表面改性剂的加入量小于0.01体积％，则可能会发生的问题是，可以与二氧化硅湿凝胶中的硅烷醇基反应的表面改性剂的量小于硅烷醇基的量，由此，表面改性反应性会减少，并且不容易进行表面改性，因此，在干燥过程中未被表面改性的硅烷醇基进行缩合反应，使得最终制造的二氧化硅气凝胶的孔径变得更小，无法实现孔隙率。此外，如果相对于二氧化硅湿凝胶，表面改性剂的加入量大于10体积％，则可能会发生的问题是，存在很多不参与表面改性反应的残余表面改性剂，浪费了昂贵的表面改性剂，从而降低经济性。上面步骤3)可以通过在50℃至90℃，具体地，50℃至70℃的温度下经1小时至24小时加入表面改性剂来进行。步骤4)上面步骤4)是干燥二氧化硅湿凝胶，并且通过本发明的红外线干燥方法进行。湿凝胶毡的红外线干燥方法的描述与上面描述的相同。同时，在根据本发明的一个实施方案的制造二氧化硅气凝胶毡的方法中，可以在干燥之前进一步进行洗涤。洗涤用于通过除去反应过程中产生的杂质和残余氨来得到高纯度的疏水性气凝胶毡，并且可以使用非极性有机溶剂通过稀释过程或置换过程来进行。图1示意性地示出了根据本发明的在干燥过程中温度随时间变化的一个实施方案。在图1中，A是本发明规定的第一等温区间结束的时间点，B是本发明规定的升温区间结束的时间点。然而，在本说明书的实施例和附图中描述的下面配置仅表明最具体的实例，而不表明本发明的所有技术构思，因此，应当理解的是，可以存在能够替代所述配置的各种等同物和修改。下文中，将根据实施例详细描述本发明，以更好地理解本发明。然而，本发明可以以许多不同的形式实施，并且不应理解为局限于本文中阐述的实施例。而是，提供这些示例性实施例使得该描述将是透彻和完整的，并且将向本领域技术人员充分传达本发明的范围。实施例1将用水稀释的盐酸溶液加入到通过以3:1的重量比混合原硅酸四乙酯和乙醇而制备的混合溶液中，使得混合溶液的pH变为1，然后混合以制备二氧化硅溶胶。然后，将氨催化剂以0.5体积％的量加入到二氧化硅溶胶中，并且沉积玻璃纤维，然后胶凝以制备二氧化硅湿凝胶复合材料。将制备的二氧化硅湿凝胶复合材料在温度为70℃的乙醇溶液中放置并且老化5小时。之后，相对于湿凝胶，以90体积％的量加入通过以1:9的体积比混合六甲基二硅氮烷和乙醇而制备的表面改性剂溶液，并且在70℃下对湿凝胶进行表面改性24小时以制备疏水性二氧化硅湿凝胶复合材料。之后，将表面改性后的湿凝胶毡放置在配备有红外线灯的红外线干燥装置的基板上，并在下面表1中列出的条件下进行红外线干燥，以制备气凝胶毡。实施例2至实施例6除了将上面实施例1中的红外线干燥条件改变为下面表1中列出的条件之外，通过与实施例1中相同的方式制备各个气凝胶毡。比较例1除了不对上面实施例1中制备的湿凝胶毡进行红外线干燥，而是在170℃的温度条件下在烘箱中进行热风干燥40分钟之外，通过与实施例1中相同的方法制备气凝胶毡。比较例2除了不对上面实施例1中制备的湿凝胶毡进行红外线干燥，而是进行超临界干燥之外，通过与实施例1中相同的方法制备气凝胶毡。在这种情况下，超临界干燥如下进行。将湿凝胶毡放入超临界萃取器中，并向其中注入CO2。之后，将萃取器中的温度经1小时升高至60℃，并且在60℃和100巴下进行超临界干燥4小时。之后，将CO2排放2小时以制备气凝胶毡。比较例3至比较例7除了将上面实施例1中的红外线干燥条件改变为下面表1中列出的条件之外，通过与实施例1中相同的方式制备各个气凝胶毡。实验例1)干燥时间的测量对于进行红外线干燥的实施例和比较例，测量各个温度区间的干燥时间，结果示于表1中。具体地，通过将热电偶插入到待干燥的湿凝胶毡样品的中心来得到温度曲线，并且由温度曲线得到各个区间的干燥时间和总干燥时间。图2示出了由实施例1、实施例2和实施例4得到的湿凝胶毡样品随干燥时间变化的温度曲线，图3示出了比较例4和比较例5中的湿凝胶毡样品随干燥时间变化的温度曲线。另外，对于进行热风干燥的比较例1和进行超临界干燥的比较例2，从干燥起点至干燥终点测量干燥时间，结果示于下面表1中。2)热导率的测量使用来自NETZSCH的HFM 436设备，测量在各个实施例和比较例中制备的气凝胶毡在室温下的热导率。3)水分浸渍率的测量根据ASTM C1511标准测量在各个实施例和比较例中制备的气凝胶毡的水分浸渍率。水分浸渍率越低，气凝胶毡的疏水性越高。4)BET比表面积、孔体积和平均孔径的测量对于在上面实施例1、实施例2和比较例1中制备的气凝胶毡，通过使用来自Micrometrics的3FLEX装置测量根据分压的氮气的吸附/解吸量，由此评价气凝胶毡的BET比表面积、孔体积和平均孔径，结果示于下面表2中。参照图2的由实施例1、实施例2和实施例4得到的湿凝胶毡样品的随干燥时间变化的温度曲线，在实施例1和实施例2中，出现第一等温区间，其中，从干燥起点开始，湿凝胶毡的温度以恒定倾斜值缓慢升高10分钟，并且在10分钟至20分钟的区间中出现温度相对急剧升高的升温区间。在实施例1中，红外线干燥通过第一等温区间和升温区间完成，在实施例2中，在20分钟至30分钟的区间中出现第二等温区间，其中，在升温区间之后温度再次缓慢升高。在实施例4中，从干燥起点开始出现20分钟的第一等温区间，在20分钟至35分钟的区间中出现升温区间，并且在35分钟至40分钟的区间中出现第二等温区间。如上所述，可以通过图1中所示的在实施例1、实施例2和实施例4中的干燥样品的中心随干燥时间的温度变化来确认第一等温区间、升温区间和第二等温区间。另外，图3示出了在比较例4和比较例5中的干燥样品的中心的温度随干燥时间的变化，并且参照图3，在比较例4中，出现第一等温区间，其中，从干燥起点开始湿凝胶毡的温度以恒定倾斜值缓慢升高20分钟，然后出现35分钟的升温区间。此外，在比较例5中，出现第一等温区间，其中从干燥起点开始湿凝胶毡的温度以恒定倾斜值缓慢升高35分钟，然后出现30分钟的升温区间。同时，参照上面表1，可以看出，与其中进行干燥但是不进行红外线干燥，或者即使进行红外线干燥但是各个区间的时间也超出上述时间范围的比较例1至比较例7相比，其中进行红外线干燥使得第一等温区间、升温区间和第二等温区间的各个时间包括在本发明规定的范围内的实施例1至实施例6具有更低的热导率和水分浸渍率的数值。具体地，可以看出，与进行热风干燥而不进行红外线干燥的比较例1相比，实施例1至实施例6表现出显著更低的热导率和水分浸渍率的数值，并且表现出与进行超临界干燥的比较例2相当的热导率，但是具有较低的水分浸渍率，并且特别地，干燥时间大大缩短。另外，可以确认，与第二等温区间超出本发明的范围的比较例3相比，实施例1至实施例6具有较短的总干燥时间、较低的热导率，并且特别地，显著更低的水分浸渍率，从而具有优异的疏水性。此外，可以看出，与第一等温区间或升温区间的时间超过本发明的范围的比较例4和比较例5相比，实施例1至实施例6具有较低的热导率值。此外，可以看出，与第一等温区间或升温区间的时间短于本发明的范围的比较例6和比较例7相比，实施例1至实施例6具有较低的热导率，并且特别地，显著更低的水分浸渍率，从而具有优异的疏水性。BET比表面积孔体积平均孔径实施例16672.089.0实施例24951.638.9比较例14131.147.4如上面表2中所示，可以看出，与进行热风干燥的比较例1相比，其中进行红外线干燥使得第一等温区间、升温区间和第二等温区间的各个时间包括在本发明规定的范围内的实施例1和实施例2表现出全部优异的BET比表面积、孔体积和平均孔径。

File: raw_patent_data/C/zhuanli_C_10000/9991.txt
标题title
光学玻璃及光学元件
摘要abst
本发明提供折射率及硬度高的光学玻璃，其以质量基准计，SiO2含量为3.00％以上且20.00％以下、TiO2含量为20.00％以上且40.00％以下、Nb2O5含量为3.00％以上且15.00％以下、La2O3含量为20.00％以上且50.00％以下、ZrO2含量为3.00％以上且15.00％以下，质量比为0.070以下，质量比为0.700以下，质量比/)为2.00以上，并且质量比/)为7.00以上。
权利要求书clms
1.一种光学玻璃，其中，以质量基准计，SiO2含量为3.00％以上且20.00％以下，TiO2含量为20.00％以上且40.00％以下，Nb2O5含量为3.00％以上且15.00％以下，La2O3含量为20.00％以上且50.00％以下，ZrO2含量为3.00％以上且15.00％以下，B2O3含量相对于La2O3含量的质量比为0.070以下，B2O3含量相对于SiO2含量的质量比为0.700以下，TiO2与Nb2O5的合计含量相对于SiO2与B2O3的合计含量的质量比/)为2.00以上，并且ZnO、La2O3、Gd2O3、Y2O3、ZrO2、Nb2O5及TiO2的合计含量相对于SiO2与B2O3的合计含量的质量比/)为7.00以上。2.根据权利要求1所述的光学玻璃，其中，SiO2含量相对于TiO2含量的质量比为0.280以上且0.430以下。3.根据权利要求1或2所述的光学玻璃，其中，La2O3、Gd2O3及Y2O3的合计含量为40.00质量％以上且55.00质量％以下。4.根据权利要求1～3中任一项所述的光学玻璃，其折射率nd为2.000以上。5.根据权利要求1～4中任一项所述的光学玻璃，其维氏硬度Hv为780kgf·mm-2以上。6.根据权利要求1～5中任一项所述的光学玻璃，其阿贝数νd为22.00以上。7.一种光学元件，其由权利要求1～6中任一项所述的光学玻璃形成。
说明书desc
技术领域本发明涉及一种光学玻璃及光学元件。背景技术折射率高的光学玻璃被公开于例如专利文献1中。现有技术文献专利文献专利文献1：日本特开2019-116408号公报发明内容发明要解决的问题折射率高的光学玻璃例如可通过将由该玻璃形成的透镜与由色散性不同的玻璃形成的其它透镜组合而制成接合透镜，从而补正色差，同时实现光学系统的小型化。因此，该光学玻璃作为构成摄像光学系统、投影仪等投射光学系统的光学元件用材料是有用的。作为光学玻璃所期望的物性，可举出高硬度。高硬度的光学玻璃的机械加工性优异，在例如抛光、磨削这样的机械加工中，不易产生裂纹、破裂等，因此从成品率提高的观点考虑是优选的。鉴于以上情况，本发明的一个方式的目的在于提供一种折射率及硬度高的光学玻璃。解决问题的方法本发明的一个方式涉及一种光学玻璃，其中，以质量基准计，SiO2含量为3.00％以上且20.00％以下、TiO2含量为20.00％以上且40.00％以下、Nb2O5含量为3.00％以上且15.00％以下、La2O3含量为20.00％以上且50.00％以下、ZrO2含量为3.00％以上且15.00％以下，B2O3含量相对于La2O3含量的质量比为0.070以下，B2O3含量相对于SiO2含量的质量比为0.700以下，TiO2与Nb2O5的合计含量相对于SiO2与B2O3的合计含量的质量比/)为2.00以上，并且ZnO、La2O3、Gd2O3、Y2O3、ZrO2、Nb2O5及TiO2的合计含量相对于SiO2与B2O3的合计含量的质量比/)为7.00以上。上述光学玻璃具有上述玻璃组成。由此，上述光学玻璃可以是折射率及硬度高的光学玻璃。发明的效果根据本发明的一个方式，可以提供折射率及硬度高的光学玻璃。另外，根据本发明的一个方式，还可以提供由该光学玻璃形成的光学元件。具体实施方式＜玻璃组成＞在本发明及本说明书中，用氧化物基准的玻璃组成来表示玻璃组成。此处，“氧化物基准的玻璃组成”是指，按照玻璃原料在熔融时全部分解而在玻璃中以氧化物的形式存在的物质进行换算而得到的玻璃组成。另外，只要没有特别记载，则玻璃组成用质量基准表示。本发明及本说明书中的玻璃组成可以通过例如ICP-AES等方法求出。定量分析使用ICP-AES，对各元素分别进行。然后，将分析值换算成氧化物表示。基于ICP-AES的分析值有时会包含例如分析值的±5％左右的测定误差。因此，对于由分析值换算的氧化物表示的值，有时也同样地包含±5％左右的误差。另外，在本发明及本说明书中，构成成分的含量为0.00％、或不含有、或者不导入是指实质上不包含该构成成分，该构成成分的含量为杂质水平程度以下，杂质水平程度以下是指例如小于0.01％。以下，对上述光学玻璃的玻璃组成更详细地进行说明。SiO2是形成玻璃的网络的成分。从玻璃的稳定性提高的观点考虑，SiO2含量为3.00％以上，优选为4.00％以上，以5.00％以上、6.00％以上、7.00％以上的顺序更优选。另外，从玻璃的稳定性提高的观点考虑，SiO2含量为20.00％以下，优选为19.00％以下，以18.00％以下、17.00％以下、16.00％以下、15.00％以下、14.00％以下、13.00％以下、12.00％以下的顺序更优选。TiO2及Nb2O5均是发挥提高折射率的作用的成分。从高折射率化的观点考虑，TiO2含量为20.00％以上，优选为21.00％以上，以22.00％以上、23.00％以上、24.00％以上的顺序更优选。另外，从玻璃的稳定性提高的观点考虑，TiO2含量为40.00％以下，优选为39.00％以下，以38.00％以下、37.00％以下、36.00％以下、35.00％以下、34.00％以下、33.00％以下、32.00％以下、31.00％以下、30.00％以下、29.00％以下的顺序更优选。从高折射率化的观点考虑，Nb2O5含量为3.00％以上，优选为4.00％以上，以5.00％以上、6.00％以上、7.00％以上的顺序更优选。另外，从玻璃的稳定性提高的观点考虑，Nb2O5含量为15.00％以下，优选为14.00％以下，以13.00％以下、12.00％以下、11.00％以下、10.00％以下、9.00％以下的顺序更优选。La2O3是具有提高折射率而不提高色散的作用的成分。从高折射率化且低色散化的观点考虑，La2O3含量为20.00％以上，优选为22.00％以上，以24.00％以上、26.00％以上、28.00％以上、30.00％以上、32.00％以上、34.00％以上、36.00％以上、38.00％以上的顺序更优选。另外，从玻璃的稳定性提高的观点考虑，La2O3含量为50.00％以下，优选为48.00％以下，以46.00％以下、44.00％以下的顺序更优选。从玻璃的稳定性提高的观点考虑，ZrO2含量为3.00％以上且15.00％以下。ZrO2含量优选为4.00％以上、更优选为5.00％以上。另外，ZrO2含量优选为13.00％以下、更优选为11.00％以下、进一步优选为9.00％以下。从高折射率化且低色散化的观点考虑，B2O3相对于La2O3含量的质量比为0.070以下，优选为0.069以下，以0.068以下、0.067以下、0.066以下、0.065以下、0.064以下、0.063以下、0.062以下、0.061以下、0.060以下的顺序更优选。质量比可以为0.000以上或大于0.000，从玻璃的稳定性提高的观点考虑，优选为0.010以上，以0.015以上、0.018以上、0.020以上、0.022以上的顺序更优选。从提高玻璃的硬度的观点考虑，B2O3含量相对于SiO2含量的质量比为0.700以下。另外，从玻璃的稳定性提高及高折射率化的观点考虑，也优选质量比为0.700以下。质量比优选为0.600以下，以0.500以下、0.400以下的顺序更优选。质量比可以为0.000以上或大于0.000，从玻璃的稳定性提高的观点考虑，优选为0.050以上，以0.070以上、0.100以上的顺序更优选。从高折射率化的观点考虑，TiO2与Nb2O5的合计含量相对于SiO2与B2O3的合计含量的质量比/)为2.00以上，优选为2.50以上，更优选为3.00以上。另外，从玻璃的稳定性提高的观点考虑，质量比/)优选为4.50以下，以4.25以下、4.00以下、3.75以下的顺序更优选。从高折射率化的观点考虑，ZnO、La2O3、Gd2O3、Y2O3、ZrO2、Nb2O5及TiO2的合计含量相对于SiO2与B2O3的合计含量的质量比/)为7.00以上，优选为7.20以上，以7.40以上、7.60以上、7.80以上、8.00以上的顺序更优选。另外，从玻璃的稳定性提高的观点考虑，质量比/)优选为10.00以下，以9.80以下、9.60以下、9.40以下的顺序更优选。以下，对上述光学玻璃的玻璃组成更详细地进行说明。B2O3是发挥改善玻璃的稳定性及熔融性的作用的成分，其含量可以为0.00％以上、大于0.00％、0.50％以上或1.00％以上。另外，从保持玻璃的稳定性、并进一步提高折射率及硬度的观点考虑，B2O3含量优选为5.00％以下、更优选为4.50％以下，以4.00％以下、3.50％以下、3.00％以下的顺序更优选。ZnO是对于色散的调整有效的成分，也是具有改善玻璃的熔融性的作用的成分，其含量可以为0.00％以上、大于0.00％、0.50％以上或1.00％以上。从保持玻璃的稳定性、并进一步提高折射率的观点考虑，ZnO含量优选为3.00％以下，以2.50％以下、2.00％以下、1.50％以下的顺序更优选。Gd2O3、Y2O3及Yb2O3均是具有提高折射率而不提高色散的作用的成分。Gd2O3含量可以为0.00％以上或大于0.00％，优选为0.50％以上，以1.00％以上、2.00％以上、3.00％以上、4.00％以上、5.00％以上、6.00％以上的顺序更优选。另外，Gd2O3是在玻璃成分中提高比重的成分，而且也是高价的成分。从这些观点考虑，Gd2O3含量优选为10.00％以下，以9.00％以下、8.00％以下、7.00％以下的顺序更优选。Y2O3含量可以为0.00％以上、大于0.00％、0.10％以上、0.20％以上、0.30％以上或0.40％以上。从进一步提高玻璃的稳定性的观点考虑，Y2O3含量优选为3.00％以下，以2.50％以下、2.00％以下、1.50％以下、1.00％以下、0.50％以下的顺序更优选。Yb2O3含量可以为0.00％以上、大于0.00％、0.10％以上、0.20％以上、0.30％以上或0.40％以上。另外，从抑制玻璃的比重的增加的观点考虑，Yb2O3含量优选为3.00％以下，以2.50％以下、2.00％以下、1.50％以下、1.00％以下、0.50％以下的顺序更优选。从进一步的高折射率化的观点及低色散化的观点考虑，La2O3、Gd2O3及Y2O3及合计含量优选为35.00％以上，以37.50％以上、40.00％以上、42.50％以上、45.00％以上的顺序更优选。从玻璃的稳定性提高的观点考虑，合计含量优选为60.00％以下，以57.50％以下、55.00％以下、52.5％以下、50.00％以下的顺序更优选。从玻璃的稳定性提高的观点考虑，SiO2含量相对于TiO2含量的质量比优选为0.270以上，以0.280以上、0.290以上、0.300以上的顺序更优选。从进一步的高折射率化的观点考虑，质量比优选为0.460以下，以0.450以下、0.440以下、0.430以下、0.420以下的顺序更优选。WO3含量可以为0.00％以上或大于0.00％。大量含有WO3的玻璃的分光透射率的短波长侧的光吸收端长波长化，因此，紫外线的透射率明显低。另一方面，在相机镜头等摄像光学系统、投影仪等投射光学系统等光学系统中，为了补正色差，有时会将由具有不同光学特性的光学玻璃形成的光学元件彼此接合。透镜彼此接合而成的接合透镜的制作通常如下所述地进行。首先，在透镜彼此的接合面涂布紫外线固化型粘接剂，使透镜彼此贴合，然后，通过透镜对粘接剂照射紫外线，使粘接剂固化。这里，如果构成透镜的光学玻璃的紫外线透射率低，则粘接剂的固化耗费时间，或者固化变得困难，因此，作为用于上述光学系统的光学玻璃，期望为具有将分光透射率的短波长侧的光吸收端短波长化且适于接合透镜的制作的吸收特性的光学玻璃。根据这一点，WO3含量优选为2.00％以下，以1.50％以下、1.00％以下、0.50％以下、0.10％以下的顺序更优选，进一步优选为0.00％。Ta2O5含量可以为0.00％以上或大于0.00％。Ta2O5是高折射率化成分中高价的成分，也是增加玻璃比重的成分。因此，从抑制玻璃的生产成本从而更稳定地供给玻璃、并且抑制比重增加的观点考虑，Ta2O5含量优选为5.00％以下，以4.00％以下、3.00％以下、2.00％以下、1.00％以下、0.50％以下、0.10％以下的顺序更优选，进一步优选为0.00％。Li2O、Na2O、K2O、Cs2O具有改善玻璃的熔融性的作用，但通过大量的导入，有时折射率会降低、玻璃的稳定性会降低。因此，Li2O、Na2O、K2O及Cs2O的合计含量优选为5.00％以下，以2.00％以下、1.00％以下、0.80％以下的顺序更优选，也可以为0.00％。MgO、CaO、SrO、BaO具有改善玻璃的熔融性的作用，但通过大量的导入，有时折射率会降低、玻璃的稳定性会降低。因此，MgO、CaO、SrO及BaO的合计含量优选为0.00％以上且5.00％以下，以2.00％以下、1.00％以下、0.80％以下的顺序更优选，也可以为0.00％。GeO2是形成网络的成分，也发挥提高折射率的作用，因此，是可以保持玻璃的稳定性并提高折射率的成分。然而，GeO2也是非常高价的成分，因此，也是期望控制其含量的成分。GeO2含量优选为0.00％以上且2.00％以下，以1.00％以下、0.80％以下的顺序更优选，也可以为0.00％。Bi2O3发挥提高折射率并且还提高玻璃的稳定性的作用。从将分光透射率的短波长侧的吸收端进一步短波长化的观点考虑，Bi2O3含量优选为0.00％以上且2.00％以下，以1.00％以下、0.80％以下的顺序更优选，也可以为0.00％。Al2O3含量优选为0.00％以上且2.00％以下，以1.00％以下、0.80％以下的顺序更优选，也可以为0.00％。Al2O3是通过少量的导入就可以发挥改善玻璃的稳定性及化学耐久性的作用的成分。Sb2O3是可以作为澄清剂添加的成分。通过少量的添加就可以发挥抑制由Fe等杂质混入导致的透光率的降低的作用，但如果增加Sb2O3的添加量，则玻璃的着色显示出增加的倾向。因此，Sb2O3的添加量以外加比例计优选为0.00％以上且0.10％以下、更优选为0.00％以上且0.05％以下、进一步优选为0.00％以上且0.03％以下。基于外加比例的Sb2O3含量是指，将Sb2O3以外的玻璃成分的含量的合计设为100质量％时以质量％表示的Sb2O3的含量。SnO2也可以作为澄清剂添加，但以外加比例超过1.00％而添加时，玻璃着色，对玻璃进行加热、软化而进行加压成形等再成形时，Sn成为晶核生成的起点而产生失透的倾向。因此，以外加比例计，优选将SnO2的添加量设为0.00％以上且1.00％以下、更优选设为0.00％以上且0.50％以下、特别优选不添加。基于外加比例的SnO2含量是指，将SnO2以外的玻璃成分的含量的合计设为100质量％时以质量％表示的SnO2的含量。上述光学玻璃可以不含Lu、Hf这样的成分来制作。Lu、Hf是高价的成分，因此，优选将Lu2O3、HfO2的含量分别抑制为0.00％以上且2.00％以下、更优选分别抑制为0.00％以上且1.00％以下、进一步优选分别抑制为0.00％以上且0.80％以下、更进一步优选分别抑制为0.00％以上且0.10％以下、特别优选不导入Lu2O3、不导入HfO2。另外，考虑到环境影响，优选也不导入As、Pb、U、Th、Te、Cd。此外，从发挥玻璃优异的透光性的观点考虑，优选不导入Cu、Cr、V、Fe、Ni、Co等成为着色的主要原因的物质。F是显著提高熔融时的玻璃的挥发性、成为降低玻璃的光学特性的稳定性及均质性的原因的成分。F含量可以用如前面记载的那样求出的氧化物基准的F元素相对于玻璃组成的合计含量100质量％以外加比例计的含量来规定。在上述光学玻璃中，如此规定的F含量优选小于0.10％、更优选小于0.08％、进一步优选小于0.05％。F含量可以为0.00％以上，也可以为0.00％。＜玻璃物性＞上述光学玻璃可以是折射率高的玻璃。上述光学玻璃的折射率nd优选为2.000以上，以2.020以上、2.040以上、2.060以上的顺序更优选。上述光学玻璃的折射率nd例如可以为2.160以下、2.150以下、2.140以下或2.130以下。在本发明及本说明书中，“折射率”是指“折射率nd”。阿贝数νd是表示与色散性相关的性质的值，使用d线、F线、C线中的各折射率nd、nF、nC表示为νd＝/。从作为光学元件用材料的有用性的观点考虑，上述光学玻璃的阿贝数νd优选为21.00以上，以21.50以上、22.00以上、22.25以上、22.50以上、23.00以上、23.50以上、24.00以上、24.50以上、25.00以上的顺序更优选。上述光学玻璃可以是高硬度的玻璃。作为硬度的指标，可举出维氏硬度Hv。本发明及本说明书中的维氏硬度Hv是基于日本工业标准JIS Z 2244：2009中记载的测定方法并通过在后面实施例中叙述的方法求出的值。上述光学玻璃的维氏硬度Hv优选为780kgf·mm-2以上，以790kgf·mm-2以上、800kgf·mm-2以上、810kgf·mm-2以上的顺序更优选。上述光学玻璃的维氏硬度Hv例如可以为910kgf·mm-2以下、900kgf·mm-2以下或890kgf·mm-2以下，但维氏硬度Hv的值大时，从抑制机械加工中的裂纹、破裂等的产生的观点考虑是优选的，因此对上述光学玻璃的维氏硬度Hv的上限没有特别限定。在构成光学系统的光学元件中，根据构成光学元件的玻璃的折射率和光学元件的光学功能面的曲率来决定折射力。如果想要增大光学功能面的曲率，则光学元件的厚度也增加。其结果，光学元件变重。与此相对，如果使用折射率高的玻璃，则即使不增加光学功能面的曲率也能够得到大的折射力。由此，只要能够抑制玻璃的比重的增加、并且提高折射率，就可以实现具有一定的折射力的光学元件的轻质化。从以上的观点考虑，上述光学玻璃的比重优选为5.20以下，以5.15以下、5.10以下的顺序更优选。比重越低，从光学元件的轻质化的观点考虑越优选，因此，对于上述光学玻璃的比重的下限没有特别限定。在一个方式中，比重可以为4.75以上、4.80以上或4.85以上。玻璃的透光性、详细来说抑制短波长侧的光吸收端的长波长化可以通过着色度λ5和/或着色度λ70来进行评价。着色度λ5是指，从紫外区至可见区、厚度10mm的玻璃的分光透射率达到5％的波长。着色度λ70是指，从紫外区至可见区、厚度10mm的玻璃的分光透射率达到70％的波长。后面叙述的实施例中所示的λ5及λ70是在250～700nm的波长区测定得到的值。更详细而言，分光透射率是指，例如使用抛光成10.0±0.1mm的厚度的具有相互平行的平面的玻璃试样，对上述经抛光的面从垂直方向入射光而得到的分光透射率，即，是在将入射至上述玻璃试样的光的强度设为Iin、将透过上述玻璃试样后的光的强度设为Iout时的Iout/Iin。根据着色度λ5和/或λ70，可以定量地评价分光透射率的短波长侧的吸收端。在为了制作接合透镜而通过紫外线固化型粘接剂将透镜彼此接合时等，可进行下述操作：透过光学元件对粘接剂照射紫外线，使粘接剂固化。从高效地进行紫外线固化型粘接剂的固化的观点考虑，优选分光透射率的短波长侧的吸收端在短的波长区域内。作为定量地评价该短波长侧的吸收端的指标，可使用着色度λ5和/或λ70。上述光学玻璃优选可以显示出420nm以下的λ5。λ5以415nm以下、410nm以下、405nm以下、400nm以下、395nm以下的顺序更优选。另外，上述光学玻璃优选可显示出600nm以下的λ70。λ70以595nm以下、590nm以下、585nm以下、580nm以下、575nm以下的顺序更优选。λ5及λ70越低越优选，其下限没有特别限定。从机械加工性的观点考虑，上述光学玻璃的玻璃化转变温度Tg优选为640.0℃以上、更优选为650.0℃以上、进一步优选为660.0℃以上。玻璃化转变温度高的玻璃存在进行切断、切削、磨削、抛光等玻璃的机械加工时不易破损的倾向，因而优选。另一方面，从减轻对退火炉、成形模具的负担的观点考虑，玻璃化转变温度Tg优选为850.0℃以下，以840.0℃以下、830.0℃以下、820.0℃以下、810.0℃以下的顺序更优选。关于玻璃稳定性，可以将结晶温度Tx与玻璃化转变温度Tg之差设为对暂时固化的玻璃进行再加热时的耐失透性的指标。可以认为越是结晶温度Tx与玻璃化转变温度Tg之差大的玻璃，上述的耐失透性越优异。玻璃化转变温度Tg及结晶温度Tx如下所述地求出。在差示扫描量热分析中，如果将玻璃试样升温，则出现伴随着比热的变化的吸热行为、即吸热峰，进一步升温时，出现放热峰。在差示扫描量热分析中，得到将横轴设为温度、将纵轴设为与试样的放热吸热对应的量的差示扫描量热曲线。在该曲线中，将从基线至出现吸热峰时斜率成为最大的点处的切线与上述基线的交点设为玻璃化转变温度Tg，将出现放热峰时斜率成为最大的点处的切线与上述基线的交点设为结晶温度Tx。玻璃化转变温度Tg及结晶温度Tx的测定可以如下所述地进行：将玻璃用乳钵等充分粉碎，作为试样，使用差示扫描量热仪，将升温速度设为10℃/分来进行。在对玻璃原材料进行加热、软化而成形为期望的形状的再热压成形法中，将玻璃原材料加热至高于玻璃化转变温度的高温。如果成形时的玻璃的温度到达结晶温度区域，则发生失透，因此，小的玻璃在防止失透并进行成形的方面存在不利的倾向。相反，大的玻璃不会失透，在进行再加热、软化而进行成形的方面存在有利的倾向。根据上述理由，结晶温度Tx与玻璃化转变温度Tg之差优选为80.0℃以上，以90.0℃以上、100.0℃以上、110.0℃以上、120.0℃以上的顺序更优选。例如可以为300.0℃以下、280.0℃以下、260.0℃以下、240.0℃以下、220.0℃以下或200.0℃以下，也可以高于这里示例出的值。另外，从耐结晶化性的观点考虑，结晶温度Tx优选为850.0℃以上，以860.0℃以上、870.0℃以上、880.0℃以上的顺序更优选。从色差补正的观点考虑，上述光学玻璃优选为固定阿贝数νd时相对部分色散小的玻璃。这里，相对部分色散Pg,F使用g线、F线、c线下的各折射率ng、nF、nc表示为/。从提供适于高次的色差补正的玻璃的观点考虑，上述光学玻璃的相对部分色散Pg,F优选为0.550以上、更优选为0.575以上，而且优选为0.715以下、更优选为0.690以下。＜光学玻璃的制造方法＞上述光学玻璃可以如下所述地得到：称量、调配作为原料的氧化物、碳酸盐、硫酸盐、硝酸盐、氢氧化物等，使得获得目标的玻璃组成，充分地混合而制成混合批料，在熔融容器内进行加热、熔融、脱泡、搅拌，制作均质且不含泡的熔融玻璃，对其进行成形而得到光学玻璃。具体而言，可利用公知的熔融法来制作。本发明的另一个方式涉及：由上述光学玻璃形成的加压成形用玻璃原材料；由上述光学玻璃形成的光学元件坯料。根据本发明的另一个方式，还提供：一种加压成形用玻璃原材料的制造方法，该方法具备：将上述光学玻璃成形为加压成形用玻璃原材料的工序；一种光学元件坯料的制造方法，该方法具备：使用加压成形模具对上述光学玻璃加压成形用玻璃原材料进行加压成形从而制作光学元件坯料的工序；一种光学元件坯料的制造方法，该方法具备：将上述光学玻璃玻璃成形为光学元件坯料的工序。光学元件坯料是指，与目标的光学元件的形状近似、并在光学元件的形状上加上了抛光料、根据需要加上了磨削料的光学元件母材。通过对光学元件坯料的表面进行磨削、抛光，从而对光学元件进行精加工。在一个方式中，可以通过对将适量上述玻璃熔融而得到的熔融玻璃进行加压成形的方法)，从而制作光学元件坯料。在另一个实施方式中，也可以通过使将适量上述玻璃熔融而得到的熔融玻璃凝固，从而制作光学元件坯料。另外，在另一个方式中，可以通过制作加压成形用玻璃原材料，并对制作的加压成形用玻璃原材料进行加压成形而制作光学元件坯料。加压成形用玻璃原材料的加压成形可通过利用加压成形模具对加热而处于软化的状态下的加压成形用玻璃原材料进行加压的公知方法进行。加热、加压成形均可以在大气中进行。通过在加压成形后进行退火而减少玻璃内部的应变，可以得到均质的光学元件坯料。就加压成形用玻璃原材料而言，除了保持其原有状态而直接供于用于制作光学元件坯料的加压成形的被称作加压成形用玻璃料滴的原材料以外，还包括在实施切割、磨削、抛光等机械加工并经过加压成形用玻璃料滴后供于加压成形的原材料。作为切割方法，包括下述方法：对玻璃板表面的要切割的部分通过被称作划线的方法形成槽，从形成有槽的一面的背面向槽的部分施加局部的压力，在槽的部分将玻璃板切开的方法；利用切割刀切割玻璃板的方法等。另外，作为磨削、抛光方法，可举出滚筒抛光等。可以通过例如将熔融玻璃浇铸到铸模中并成形为玻璃板，将该玻璃板切割成多片玻璃片，从而制作加压成形用玻璃原材料。或者，也可以成形为适量的熔融玻璃而制作加压成形用玻璃料滴。还可以通过将加压成形用玻璃料滴再加热、软化，进行加压成形而制作，从而制作光学元件坯料。将玻璃再加热、软化、进行加压成形从而制作光学元件坯料的方法相对于直压法而言，被称作再热压法。本发明的另一个方式涉及一种由上述光学玻璃形成的光学元件。上述光学元件使用上述光学玻璃而制作。在上述光学元件中，可以在玻璃表面形成例如防反射膜等的多层膜等一层以上的涂层。另外，根据本发明的一个方式，还提供一种光学元件的制造方法，该方法具备：通过对上述的光学元件坯料进行磨削和/或抛光而制作光学元件的工序。在上述光学元件的制造方法中，磨削、抛光等机械加工可以应用公知的方法进行，通过在加工后对光学元件表面充分地进行清洗、干燥等，可以得到内部品质及表面品质高的光学元件。这样一来，可得到由上述玻璃形成的光学元件。作为光学元件，可示例出球面透镜、非球面透镜、微透镜等各种透镜、棱镜等。另外，由上述光学玻璃形成的光学元件也适宜用作构成接合光学元件的透镜。作为接合光学元件，可示例出将透镜彼此接合而成的元件、将透镜与棱镜接合而成的元件等。例如，接合光学元件可通过下述方法制作：对待接合的2个光学元件的接合面以使它们的形状成为反转形状的方式精密地进行加工，涂布用于接合透镜的粘接的紫外线固化型粘接剂，使它们贴合后透过透镜照射紫外线，使粘接剂固化，由此制作接合光学元件。上述玻璃优选用于这样地制作接合光学元件。可使用阿贝数νd不同的多种玻璃分别制作待接合的多个光学元件，并进行接合，由此制成适于色差补正的元件。实施例以下，通过实施例对本发明更详细地进行说明。然而，本发明不限定于实施例所示的实施方式。以成为下表所示的玻璃组成的方式，分别使用相应的硝酸盐、硫酸盐、碳酸盐、氢氧化物、氧化物、硼酸等作为用于导入各成分的原料，称量原料，充分混合，制成了调配原料。将该调配原料放入铂制坩埚，进行了加热、熔融。熔融后，将熔融玻璃注入铸模，自然冷却至玻璃化转变温度附近后立即放入退火炉，在玻璃化转变温度范围内进行约1小时的退火处理后，在炉内自然冷却至室温，由此得到了表1所示的各光学玻璃。将如此得到的光学玻璃的各种物性示于下表。通过以下所示的方法测定了光学玻璃的各物性。＜光学玻璃的物性评价＞折射率nd、阿贝数νd通过日本光学玻璃工业会标准的折射率测定法对以降温速度-30℃/小时降温而得到的玻璃测定了折射率nd及阿贝数νd。维氏硬度Hv对于具有相互对置且经光学抛光的2个平面的厚度10±0.1mm的玻璃试样，基于日本工业标准JIS Z 2244:2009中记载的测定方法，在试验力0.3kgf、保持时间15秒钟的条件下进行了测定。测定进行5次，将得到的测定值的算术平均作为测定对象的玻璃的维氏硬度v。玻璃化转变温度Tg、结晶温度Tx将玻璃用乳钵充分粉碎，作为试样，使用NETZSCH公司制造的差示扫描量热分析装置，将升温速度设为10℃/分，测定了玻璃化转变温度Tg及结晶温度Tx。比重通过阿基米德法测定了比重。着色度λ5、λ70使用具有相互对置的2个经光学抛光的平面的厚度10±0.1mm的玻璃试样，通过分光光度计从相对于经抛光的面垂直的方向入射强度Iin的光，测定透过玻璃试样的光的强度Iout，计算出分光透射率Iout/Iin，将分光透射率成为5％的波长设为λ5、将分光透射率成为70％的波长设为λ70。相对部分色散Pg,F对于以降温速度-30℃/小时降温而得到的玻璃，通过日本光学玻璃工业会标准的折射率测定法测定折射率nF、nc、ng，根据测定结果计算出相对部分色散Pg,F。使用实施例1中得到的各种玻璃，制作了加压成形用玻璃块。将该玻璃料滴在大气中加热、软化，用加压成形模具加压成形，制作了透镜坯料。将制作的透镜坯料从加压成形模具中取出，进行退火，并进行包括抛光的机械加工，制作了由实施例1中制作的各种玻璃形成的球面透镜。对期望量的在实施例1中制作的熔融玻璃，用加压成形模具进行加压成形，制作了透镜坯料。将制作的透镜坯料从加压成形模具中取出，退火，进行包括抛光的机械加工，制作了由实施例1中制作的各种玻璃形成的球面透镜。对将实施例1中制作的熔融玻璃固化而制作的玻璃块进行退火，进行包含抛光的机械加工，制作了由实施例1中制作的各种玻璃形成的球面透镜。使实施例2～4中制作的球面透镜与由其它种类的玻璃制形成的球面透镜贴合，制作了接合透镜。在实施例2～4中制作的球面透镜的接合面为凸面，由其它种类的玻璃形成的球面透镜的接合面为凹面。以使曲率半径的绝对值相互相等的方式制作了上述2个接合面。在接合面上涂布光学元件接合用的紫外线固化型粘接剂，使2个透镜在接合面彼此贴合。然后，透过在实施例2～4中制作的球面透镜向涂布于接合面的粘接剂照射紫外线，使粘接剂凝固。如上所述地制作了接合透镜。接合透镜的接合强度足够高，光学性能也为充分的水平。最后，总结上述的各方式。根据一个方式，提供一种光学玻璃，其中，以质量基准计，SiO2含量为3.00％以上且20.00％以下、TiO2含量为20.00％以上且40.00％以下、Nb2O5含量为3.00％以上且15.00％以下、La2O3含量为20.00％以上且50.00％以下、ZrO2含量为3.00％以上且15.00％以下，B2O3含量相对于La2O3含量的质量比为0.070以下，B2O3含量相对于SiO2含量的质量比为0.700以下，TiO2与Nb2O5的合计含量相对于SiO2与B2O3的合计含量的质量比/)为2.00以上，并且ZnO、La2O3、Gd2O3、Y2O3、ZrO2、Nb2O5及TiO2的合计含量相对于SiO2与B2O3的合计含量的质量比/)为7.00以上。上述光学玻璃可以为折射率及硬度高的光学玻璃。在一个方式中，上述光学玻璃的SiO2含量相对于TiO2含量的质量比可以为0.280以上且0.430以下。在一个方式中，上述光学玻璃的La2O3、Gd2O3及Y2O3的合计含量可以为40.00％以上且55.00％以下。在一个方式中，上述光学玻璃的折射率nd可以为2.000以上。在一个方式中，上述光学玻璃的维氏硬度Hv可以为780kgf·mm-2以上。在一个方式中，上述光学玻璃的阿贝数νd可以为22.00以上。根据一个方式，提供一种光学元件，其由上述光学玻璃形成。应该理解的是，本次公开的实施方式全部是示例性的，并不构成限制。本发明的范围由权利要求书、而不是上述的说明界定，旨在包括与权利要求书等同的含义及范围内的全部变形。例如，通过对上述示例出的玻璃组成进行了说明书中记载的组成调整，可以得到本发明的一个方式的光学玻璃。另外，当然可以将说明书中示例出的或作为优选的范围记载的事项中的2个以上任意组合。
