Repository: 153534345/patent_generate

# patent_generate
 llm for patent generate

File: raw_patent_data/C/zhuanli_C_2000/1106.txt
标题title
一种硫酸根吸附自组装PDI光催化剂的制备方法和应用
摘要abst
本发明涉一种硫酸根吸附自组装PDI光催化剂的制备方法和应用，所述制备方法包括以下步骤：S100、将3,4,9,10‑苝四甲酰二亚胺与浓硫酸混合，得到3,4,9,10‑苝四甲酰二亚胺的浓硫酸溶液；其中，3,4,9,10‑苝四甲酰二亚胺与浓硫酸的质量体积比为:100 g/ml；S200、在搅拌条件下，将步骤S100中的浓硫酸溶液倒入水中，得到悬浊液，静置，得到静置后的产物；S300、取出步骤S200中静置后的产物的上清液，加入水、搅拌、静置，重复以上操作直至上清液呈中性，取出上清液后得到沉淀物；S400、将步骤S300中得到的沉淀物进行离心和干燥，制得自组装PDI光催化剂。本发明的自组装PDI光催化剂具有提高的降解有机物的光催化活性。
权利要求书clms
1.一种硫酸根吸附自组装PDI光催化剂的制备方法，其特征在于，包括以下步骤：S100、将3,4,9,10-苝四甲酰二亚胺与浓硫酸混合，得到3,4,9,10-苝四甲酰二亚胺的浓硫酸溶液；其中，3,4,9,10-苝四甲酰二亚胺与浓硫酸的质量体积比为:100 g/ml；S200、在搅拌条件下，将步骤S100中的溶液和水混合，得到悬浊液，静置；S300、取出上清液，加入水、搅拌、静置；重复上述取出上清液-加水-搅拌-静置的操作，直至上清液呈接近中性，最后一次取出上清液后得到沉淀物；S400、将步骤S300所得沉淀物进行离心和干燥，制得自组装PDI光催化剂。2.根据权利要求1所述的制备方法，其特征在于，步骤S100中3,4,9,10-苝四甲酰二亚胺与浓硫酸的质量体积比为2-6:100 g/ml。3.根据权利要求1所述的制备方法，其特征在于，步骤S100中采用超声进行混合，超声的条件包括：功率为50~80kHz，时间为30~60min。4.根据权利要求1所述的制备方法，其特征在于，步骤S200中水的用量和步骤S100浓硫酸的体积比为10-20：1，步骤S300中每次加入水的量是步骤S100中浓硫酸体积的10-20倍。5.根据权利要求1所述的制备方法，其特征在于，步骤S200和S300中单次静置的时间各自独立地为2.5~5h。6.根据权利要求1所述的制备方法，其特征在于，步骤S200中，所述混合是将3,4,9,10-苝四甲酰二亚胺的浓硫酸溶液到如水中，搅拌在100~300转/min的转速下进行；步骤S300中搅拌是在100~300转/min的转速下进行，搅拌时间为10-30min；步骤S400中离心的条件包括：转速为8000~12000 r/min；时间为8~12min；干燥温度为70~90℃，干燥时间为6~10h。7.根据权利要求1所述的制备方法，其特征在于，其中，步骤300中，所述取出上清液，是采用吸力装置将上清液抽出；所述吸力装置具有将液体抽出的功能。8.根据权利要求7所述的制备方法，其特征在于，所述吸力装置包括吸管、负压泵、针筒、移液管或者滴定管。9.根据权利要求7所述的制备方法，其特征在于，根据本发明提供的制备方法，其中，重复上述取出上清液-加水-搅拌-静置的操作的重复次数，使最后一次操作取出的上清液pH接近中性，所述接近中性是pH为7-7.5。10.权利要求1-9任一项所述制备方法制得的硫酸根吸附自组装PDI光催化剂在有机污染物光催化降解中的应用。
说明书desc
技术领域本发明属于催化剂技术领域，特别地涉及自一种硫酸根吸附自组装PDI光催化剂的制备方法和应用。背景技术与无机材料相比，有机材料结构灵活多样，具有可调的电学和光学性能，并且元素资源丰富。因此，选择有机材料作为催化剂越来越受重视。目前，有机催化剂主要包括以下两种类型：一种是有机金属配合物，其中金属成分由于成本高、潜在毒性大和可持续性差，实际应用受限；另一种是共价有机聚合物，例如卟啉、g-C3N4和其他有机共聚物。有机催化剂可以通过合理的分子设计而显示出显著的性能改善。然而，卟啉的价带边电位不足以氧化有机污染物，g-C3N4的带隙太宽，无法吸收大部分太阳光。苝酰亚胺因其优异的光热稳定性、高电子亲和性和载流子迁移率而在n型有机半导体中脱颖而出，由其形成的自组装PDI超分子体系是一种具有较宽的可见光响应的光催化剂。有文献: 7284-7290.)报道少量制备自组装PDI的报道，但是无法大量制备，不能满足工业化大规模的生产需求。商用PDI在大多数常见有机溶剂中不能溶解，PDI的大量自组装制备面临巨大挑战。CN113398989A公开了基于PDINH与氧化钨的有机-无机复合材料及其制备方法，将3,4,9,10–苝四甲酰二亚胺置于浓硫酸中，高分子自聚合反应得到PDINH，记为反应液A；氧化钨粉末分散于去离子水中，记为反应液B；将反应液B加入反应液A中，反应得基于PDINH与氧化钨结合的高分子有机-无机复合材料。其中采用浓硫酸进行PDI的自聚反应形成高分子有机聚合物PDINH，自组装的过程是PDI超声条件下溶于浓硫酸中，缓慢加入去离子水，静置分层，用大量去离子水清洗，直至呈中性。CN112354558A公开了一种一种PDINH@TiO2光催化剂，制备方法是将二氧化钛粉末分散在浓硫酸中，室温下磁力搅拌12h，得到混合液；步骤2)将3,4,9,10-苝四甲酰二亚胺加入到步骤1)制得的混合液中超声处理10min，将蒸馏水缓慢加入上述溶液中，控温并搅拌2～10h；最后经过离心，洗涤，60℃干燥，得到粉末，即为所述PDINH@TiO2光催化剂。上述专利中得洗涤一般都是采用抽滤，或者淋洗的方式。所得PDI自组装体的催化性能还不够。需要配合其他成分协同才具有令人满意的光催化性能。发明内容鉴于此，本发明的目的是针对现有技术存在的技术问题，提供可放大的大量制备硫酸根吸附自组装PDI光催化剂及其制备方法和应用，本发明的自组装PDI光催化剂具有提高的降解有机物的光催化活性，并可方便的进行工艺放大。本发明是基于以下发现：将溶解的PDI分子从浓硫酸快速分散到水中，PDI分子通过非共价键相互作用自组装使其固态沉淀出来，采用静置、取出上清液的方式进行固液分离，制得的自组装PDI光催化剂具有提高的降解有机物的光催化活性。其后，发明人对自组装PDI光催化剂进行了表征。不希望受理论限制，认为，静置期间，随着PDI自组装，SO42-在PDI表面吸附，π-π堆积程度高，晶面间距减小进一步缩小了PDI的带隙，从而促进光生电荷与空穴的分离，提高光生载流子的传递效率，光生空穴在催化剂表面富集，使催化剂具有更好的降解性能。本发明的目的是通过以下技术方案实现的。第一方面，本发明提供了一种硫酸根吸附自组装PDI光催化剂的制备方法，包括以下步骤：S100、将3,4,9,10-苝四甲酰二亚胺与浓硫酸混合，得到3,4,9,10-苝四甲酰二亚胺的浓硫酸溶液；其中，3,4,9,10-苝四甲酰二亚胺与浓硫酸的质量体积比为:100g/ml；S200、在搅拌条件下，将步骤S100中的溶液和水混合，得到悬浊液，静置；S300、取出上清液，加入水、搅拌、静置；重复上述取出上清液-加水-搅拌-静置的操作，直至上清液呈接近中性，最后一次取出上清液后得到沉淀物；S400、将步骤S300所得沉淀物进行离心和干燥，制得自组装PDI光催化剂。3,4,9,10-苝四甲酰二亚胺溶解性不好，不溶于水和大多数有机溶剂，浓硫酸是其良溶剂，本发明方法可以概述为将溶解的PDI从良溶剂转移至不良溶剂中，并通过非共价键相互作用自组装使其固态沉淀。在本发明中，良溶剂为浓硫酸，不良溶剂为水。以往在制备的时候，是采用抽滤、水洗涤至中性的方法可以完成固液分离进而得到产物。然而这样的方法仅适合用于制备少量PDI光催化剂。在准备一次大量放大制备PDI光催化剂时，增加了PDI与浓硫酸的含量之后，抽滤过程变得十分困难。鉴于此，发明人采用了得到PDI溶于浓硫酸的溶液后，将该溶液和水混合，得到悬浮液，静置，取出上清液，加入水继续静置，反复多次，直至取出的上清液pH接近中性。发明人本意是加快反应过程，以便大规模生产出自组装PDI光催化剂。但是发明人意外地在这个过程中发现，采用重复“静置-取出上清液-静置-取出上清液”的制备工艺，所得产品光催化活性出乎意料的好，比直接抽滤洗涤所得催化剂的催化性能高出2-3倍。发明人研究发现，上述反复“静置-取出上清液”的过程使自组装PDI材料始终处于硫酸环境中，硫酸根在PDI材料的表面和孔隙内发生了充分的化学吸附。这导致PDI的氢键和π-π堆叠被增强，层间距减小，结晶度升高，带隙缩减，光响应范围拓宽，光生载流子的分离被有效促进。同时，硫酸根的吸附对载流子分离的促进导致光生空穴在PDI表面积累，从而有效提升了自组装PDI材料的光催化降解性能。根据本发明提供的制备方法，其中，步骤S100中3,4,9,10-苝四甲酰二亚胺与浓硫酸的质量体积比可以为1:100 g/ml、2:100 g/ml、3:100 g/ml、4:100 g/ml、5:100 g/ml、6:100 g/ml、7:100 g/ml、8:100 g/ml、9:100 g/ml、10:100 g/ml。在一些实施方案中，3,4,9,10-苝四甲酰二亚胺与浓硫酸的质量体积比为:100 g/ml。根据本发明提供的制备方法，其中，步骤S100中采用超声进行混合。优选地，超声的条件包括：功率为50~80kHz，时间为30~60min。根据本发明提供的制备方法，其中，步骤S200中水的用量和步骤S100浓硫酸的体积比为10-20：1，步骤S300中每次加入水的量是步骤S100中浓硫酸体积的10-20倍。根据本发明提供的制备方法，其中，步骤S200和S300中单次静置的时间各自独立地为2.5~5h。静置时间过短，不能充分沉淀和硫酸充分浸润，不利于催化剂的性能以及收率；静置时间过长，无法继续提高催化剂的性能和收率。因此，每次静置时间以2.5~3h为宜。根据本发明提供的制备方法，其中，步骤S200中，所述混合是将3,4,9,10-苝四甲酰二亚胺的浓硫酸溶液到如水中，搅拌在100~300转/min的转速下进行，搅拌时间没有特别的限定，一般是产生不溶的暗红色沉淀后继续搅拌30-60min。根据本发明提供的制备方法，其中，步骤300中，所述取出上清液，是采用吸力装置将上清液抽出；所述吸力装置包括吸管、负压泵、针筒、移液管、滴定管等具有将液体抽出功能的装置。根据本发明提供的制备方法，其中，步骤S300中搅拌是在100~300转/min的转速下进行，搅拌时间为10-30min。根据本发明提供的制备方法，其中，重复上述取出上清液-加水-搅拌-静置的操作的重复次数没有特别的限定，主要取决于每次加入水的量，只要最后一次操作取出的上清液pH接近中性即可。在本发明一个具体实施方式中，步骤S300中每次加入水的量是步骤S100中浓硫酸体积的10倍为例，重复6-10次即可使取出的上清液pH接近中性。根据本发明提供的制备方法，其中，步骤S400中离心的条件包括：转速为8000~12000 r/min；时间为8~12min；干燥温度为70~90℃，干燥时间为6~10h。第二方面，本发明提供了第一方面的制备方法制得的自组装PDI光催化剂，表面吸附有硫酸根离子。根据本发明提供的自组装PDI光催化剂，其中，所述自组装PDI光催化剂的晶格间距为1.6~2.2 nm，优选为2.05~2.15 nm，更优选为2.10~2.15 nm例如，2.14nm。根据本发明提供的自组装PDI光催化剂，其中，所述自组装PDI光催化剂的带隙宽度为1.61~1.52 eV，优选为1.56~1.52 eV；和/或，导带底为1.23~1.28eV，优选为1.26~1.28eV。第三方面，本发明提供了第二方面的自组装PDI光催化剂在有机污染物光降解中的应用。根据本发明提供的应用，其中，所述有机污染物包括苯酚、邻苯二酚、间苯二酚、对苯二酚、对氯苯酚等酚类有机物。本发明中，术语“PDI”、“PTCDI”可以互换使用，均指3,4,9,10-苝四甲酰二亚胺。本发明具有以下优势：本发明的自组装PDI光催化剂具有提高的降解有机物的光催化活性。不希望受理论限制，认为，本发明的制备方法中，随着PDI自组装，SO42-在PDI表面吸附，π-π堆积度高，晶面间距减小，进一步缩小了PDI的带隙，从而促进光生电荷与空穴的分离，提高光生载流子的传递效率，光生空穴在催化剂表面富集，使催化剂具有更好的降解性能。在420 nm波长的氙灯激发下，PDI的电子由VB跃迁到CB，在VB处留下光生空穴h+，具有强氧化能力的h+可将机污染物进行氧化和降解，e-则迁移到光催化剂表面吸附氧分子，生成超氧自由基，从而使得后续降解过程进一步进行。发明人意外地发现，采用静置-取出上清液的重复操作，所得PDI自组装体的催化性能显著高于常规的方法所得PDI自组装体。本发明的制备方法易于操作，适合放大生产。附图说明图1是样品PDI-0.1和PDI-0.5的TG-DTA曲线和离子碎片的质谱气体逸出曲线；其中，为样品PDI-0.1的TG-DTA曲线，为样品PDI-0.5的TG-DTA曲线，为从流动空气中样品PDI-0.1和PDI-0.5释放的SO+离子碎片的质谱气体逸出曲线，为从流动空气中样品PDI-0.1和PDI-0.5释放的H2O离子碎片的质谱气体逸出曲线，为从流动空气中样品PDI-0.1和PDI-0.5释放的CO2离子碎片的质谱气体逸出曲线；图2是样品PDI-0.1和PDI-0.5的DRIFTS谱图和XPS谱图；其中，为样品PDI-0.1和PDI-0.5的DRIFTS光谱；为XPS测量光谱；为样品PDI-0.5和PDI-0.1的C 1s谱图；为样品PDI-0.5和PDI-0.1的N 1s谱图；为样品PDI-0.5和PDI-0.1的O 1s谱图；为样品PDI-0.5和PDI-0.1的S 2p谱图；图3是样品的PDI-0.1和PDI-0.5的TEM图和HRTEM图；其中，为样品PDI-0.1的TEM图，为样品PDI-0.1的HRTEM； 为样品PDI-0.5的TEM图，为样品PDI-0.5的HRTEM图；图4是本发明样品的XRD图；其中，为图的局部放大图；图5是样品PDI-0.1和PDI-0.5的UV-Vis DRS谱图、VB-XPS谱图和能带结构图；其中，为样品PDI-0.1的UV-Vis DRS谱图；为样品PDI-0.1的VB-XPS谱图；为样品PDI-0.1的能带结构图；为样品PDI-0.5的UV-Vis DRS谱图；为样品PDI-0.5的VB-XPS谱图；为样品PDI-0.5的能带结构图；图6是样品PDI-0.1和PDI-0.5的光生载流子的分离与复合谱图；其中，图6的为样品PDI-0.1和PDI-0.5的激发波长为420 nm时的时间分辨荧光衰减曲线；图6的为样品PDI-0.5和PDI-0.1的光致发光光谱；图7为样品PDI-0.5和PDI-0.1的电化学阻抗谱；为样品PDI-0.5和PDI-0.1的可见光照射下的光电流光谱；图8是样品的光电压谱图。具体实施方式以下结合具体实施例对本发明做进一步的说明。实施例和对比例中使用的原料如下：3,4,9,10-苝四甲酰二亚胺，纯度为98%，购自麦克林试剂有限公司；浓硫酸，浓度为98%，购自天津化工试剂三厂。实施例1称取0.5 g的3,4,9,10-苝四甲酰二亚胺放入100 mL烧杯中，移取50mL浓硫酸加入装有PTCDI的烧杯中。然后用超声波清洗器处理45 min，得到PTCDI的浓硫酸溶液。其中，超声波清洗器的工作功率为50 Hz。量取500 mL的蒸馏水至另一烧杯中，加入转子，在磁力搅拌器上快速搅拌，搅拌速度为300转/min。将步骤中得到的PTCDI的浓硫酸溶液直接倒入搅拌下的蒸馏水中，不溶的暗红色沉淀产生后，继续搅拌30 min，得到悬浊液，静置2.5 h。将步骤中静置后的悬浊液用无针针筒抽去上层清液，加入500 mL蒸馏水，在200转/min的转速下搅拌10 min，静置2.5 h，重复此操作至上清液呈中性，得到沉淀物将步骤中所得沉淀物转移至离心管中，使用高速离心机在10000 r/min的转速下离心10 min，得到离心沉淀物，将离心沉淀物转移至表面皿，放入烘箱中，在80℃下干燥8 h。研磨所得固体产物，记为PDI-0.5，称量并计算收率，具体见表1。实施例2-4采用与实施例1基本相同的方法制备自组装PDI光催化剂，不同之处仅在于：步骤中称取的PTCDI的量分别为1.0 g、3.0 g和5.0 g，制得的固体产物分别记为PDI-1.0、PDI-3.0、PDI-5.0，称量并计算收率，具体见表1。对比例1称取0.1 g的3,4,9,10-苝四甲酰二亚胺放入100 mL烧杯中，移取10mL浓硫酸加入装有PTCDI的烧杯中。然后用超声波清洗器处理45 min，将溶液混合，得到PTCDI的浓硫酸溶液。其中，超声波清洗器的工作功率为50 Hz。量取100 mL的蒸馏水至另一烧杯中，加入转子，在磁力搅拌器上快速搅，拌搅拌速度为300转/min。将步骤中制得的浓硫酸溶液直接倒入搅拌下的蒸馏水中。不溶的暗红色沉淀产生后，继续搅拌30 min，得到悬浊液。将步骤中得到的悬浊液通过0.45 μm滤膜抽滤，收集沉淀物，并用蒸馏水多次洗涤至滤液呈中性。将收集到的暗红色固体放入烘箱中，在60℃下干燥8 h。干燥后研磨得产物，记为PDI-0.1，称量并计算收率，具体见表1。对比例2采用实施例3制备的产物PDI-3.0置于真空烘箱中，在300℃的温度和0.09MPa的真空度下热处理2小时，得到热处理后的样品，记为PDI-3.0-300。表1 实施例1-4以及对比例1的条件、产量和收率。从表1可以看出，实施例1-4可以成功实现固体与液体的分离，并且产率要高于对比例1。性能表征1、差热-热重-质谱联用分析采用购自德国Netzsch公司的STA 449F3-QMS 402D-IS50型差热-热重-质谱联用分析仪进行分析，测试条件如下：升温速率为10 K/min，最高温度为800℃，在空气气氛中进行，气体流量为20 mL/min。图1显示了样品PDI-0.1和PDI-0.5的TG-DTA曲线和离子碎片的质谱气体逸出曲线。其中，图1为样品PDI-0.1的TG-DTA曲线，该样品有两段失重过程，第一段在40~300℃之间，伴随第一段吸热过程，结合图1和可以看出，硫酸根离子脱除导致的失重是微弱的，这一段失重应主要归因于水分子的脱除；第二段失重是在490~700℃之间，结合图1，主要是PDI的氧化分解而导致的失重。图1为样品PDI-0.5的TG-DTA曲线，该样品也有两段失重过程，第一段在40~300℃之间，伴随这一段吸热过程，由图1可以看出相比于样品PDI-0.1微弱的信号，样品PDI-0.5在这一段有明显的SO+离子碎片信号，证明在300℃热处理的过程中脱除的是吸附在PDI表面的硫酸根离子，同时脱除吸附水；第二段失重在520~690℃之间，结合图1所示，这一失重过程依然是PDI的氧化分解导致的。类似地，TG-DTA-MS测试结果显示，样品PDI-1.0、PDI3.0、PDI-5.0也都具有两段失重过程，特别是，第一段在40~300℃之间分别失重18.45%、18.76%、19.11%，离子碎片的质谱气体逸出曲线显示这一段有明显的SO+离子碎片信号，但是样品PDI-0.5和PDI-1.0的SO+离子碎片信号弱于样品PDI-3.0、PDI-5.0。2、漫反射红外傅里叶变换光谱和X射线光电子能谱以KBr为参比扫描基线，采用日本Shimadzu公司的IR Tracer-100漫反射红外傅里叶变换光谱仪进行DRIFTS分析，并且以Al Kα辐射为X射线源，采用美国ThermoFisher Scientific公司的ESCALAB 250Xi型X射线光电子能谱仪，测量样品的X射线光电子能谱。图2显示了样品PDI-0.1和PDI-0.5的DRIFTS谱图和XPS谱图。如图2所示，样品PDI-0.1和PDI-0.5的DRIFTS光谱几乎相同，没有明显的峰位置变化，但在图中可以观察到PDI-0.5的峰强度相比于PDI-0.1有了显著的增强，峰高约是PDI-0.1的2倍，在同一测试条件以及含有的PTCDI的化学组成相同的情况下，说明PDI-0.5的官能团数量相较于PDI-0.1有了明显的增加。2920 cm-1和2854 cm-1位置的峰对应C-H伸缩振动，1589 cm-1和1575 cm-1对应芳香环的骨架振动，1362 cm-1和1278 cm-1对应的峰为C-N伸缩振动。亚胺氢原子与羰基氧原子之间形成的N-H…O分子内氢键会导致N-H和C=O伸缩振动向低波数移动，并且使峰变宽。伸缩频率v=3157 cm-1、3044 cm-1和v=1685cm-1表明自组装PDI系列超分子体系中，N-H和C=O集团之间形成了分子内氢键，这说明这种氢键相互作用以及分子间π-π堆积让超分子结构得以稳定存在。1188 cm-1对应-SO3H对称伸缩振动，950 cm-1的峰归属于SO42-伸缩振动，S-OH伸缩振动出现了分裂的两个谱带，分别位于880 cm-1和850 cm-1，位于810 cm-1、795cm-1处的峰表示存在C-O-S对称伸缩振动，这些峰的存在再次确认了在样品PDI-3.0表面吸附了硫酸根离子，这与前述TG-DTA-MS的表征结果一致。从图2可以看出，样品PDI-0.5和PDI-0.1的表面均含有C、N、O元素，其中样品PDI-0.5含有少量的S元素，而样品PDI-0.1几乎观察不到S元素。图2显示了样品PDI-0.5和PDI-0.1的C 1s谱图。从图2可以看出，C 1s峰没有发生明显的变化，说明两种样品的结构基本相同，其中284.6 eV的峰为苝环中的C-C键，287.8 eV为苝环上的C=O羰基，288.5 eV的峰归属于链羰基。图2显示了样品PDI-0.5和PDI-0.1的N 1s谱图。其中，399.8 eV的峰为苝环两端的C-N键，400.2 eV和402.0 eV的峰为N-H键，其中样品PDI-0.5相较于样品PDI-0.1，N-H键的N 1s峰发生了明显的位移，向低波数移动了约1.8 eV，说明该位置的局部电子云密度增加，氢键作用被增强。图2显示了样品PDI-0.5和PDI-0.1的O 1s谱图，其中531.2 eV是苝环上C=O羰基的峰，532.9 eV表示为样品表面吸附的水分子。图2显示了样品PDI-0.5和PDI-0.1的S 2p谱图，其中，168.6~170.0 eV的峰属于S6+2p2/3和S6+2p1/2，均表示为S以SO42-形式吸附在PDI表面，并且可以看到样品PDI-0.5吸附的硫酸根的量明显高于样品PDI-0.1。样品PDI-1.0、PDI-3.0、PDI-5.0的DRIFTS光谱与样品PDI-0.5峰位基本相同，存在1188 cm-1处的-SO3H对称伸缩振动，950 cm-1处的SO42-伸缩振动，位于880 cm-1和850 cm-1的两个S-OH伸缩振动谱带，位于810 cm-1、795cm-1处的C-O-S对称伸缩振动，确认了在样品PDI-0.5、PDI-1.0、PDI-5.0表面吸附了硫酸根离子；样品PDI-1.0、PDI-3.0、PDI-5.0的XPS测量光谱显示在样品的表面含有少量的S元素；样品PDI-1.0、PDI-3.0、PDI-5.0的N 1s谱图显示，N-H键的N 1s峰发生了明显的位移。3、透射电子显微镜和高分辨率透射电子显微镜分析采用美国FEI公司的Talos 200X透射电子显微镜和高分辨率透射电子显微镜，同时使用高角度环形暗场扫描透射电子显微镜和能量色散谱对样品进行了元素测定。图3显示了样品的PDI-0.1和PDI-0.5的TEM图和HRTEM图，其中，和分别为样品PDI-0.1和PDI-0.5的TEM图，和分别为样品PDI-0.1和PDI-0.5的HRTEM图。从图3的和可以看出，样品中PDI颗粒之间相互堆叠，样品PDI-0.5具有向外扩散出的“圆圈”，其原因可能是样品PDI-0.5具有增强的氢键作用，强化了对无水乙醇的吸附，在透射电镜高能电子束的辐照下，乙醇分子脱附并被碳膜吸附原位炭化为环状。在样品PDI-0.1中并没有观察到这样的氢键增强现象。这在一定程度上验证了样品PDI-0.5吸附了硫酸根离子，导致了氢键作用的增强。从图3的和可以看出，样品PDI-0.5比样品PDI-0.1具有明显的晶格条纹，晶格间距为2.14 nm，而样品PDI-0.1的晶格间距为0.98 nm。另外，样品PDI-0.1比样品PDI-0.5具有更多的缺陷，并且晶格条纹的连续程度较差，因此与样品PDI-0.1相比，样品PDI-0.5具有更高的结晶度。TEM测试结果显示，样品PDI-1.0、PDI-3.0、PDI-5.0中PDI颗粒之间相互堆叠，具有向外扩散出的“圆圈”。HRTEM测试结果显示，样品PDI-1.0、PDI-3.0、PDI-5.0也具有明显的晶格条纹，与样品PDI-0.1相比，缺陷少，晶格条纹的连续程度较高，具有相对高的结晶度。4、X射线衍射采用日本Rigaku公司的Smartlab X射线衍射仪进行测试，其中使用CuKα辐射。图4显示了本发明样品的XRD图。其中，由图4的可以看出，与PTCDI原料相比，样品PDI-0.5具有长程有序结构，在组装后PDI的结晶性得到了增强；XRD第一个峰位于11.9°和11.8°，表示为PDI分子在纵轴方向长度的一半，25°和27.1°的峰是H型π-π堆积的典型特征峰。图4的中，100晶面峰处，从上而下4条曲线分别为样品PDI-3.0-300、PTCDI原料、样品PDI-0.5和样品PDI-0.1，可以发现，样品PDI-0.5的XRD峰均向高角度移动，证明其π-π堆积间距减小，而经过300℃热处理的样品明显向低角度移动，说明π-π堆积间距的。结合TEM和HRTEM，进一步证明了样品PDI-0.5和PDI-0.1存在分子内氢键，并且样品PDI-0.5的π-π堆积作用较样品PDI-0.1有所增强。XRD结果显示，样品PDI-1.0、PDI-3.0、PDI-5.0具有长程有序结构，在组装后PDI的结晶性得到了增强，具有H型π-π堆积的典型特征峰，并且XRD峰均向高角度移动，π-π堆积间距减小。5、紫外-可见漫反射光谱和XPS价带谱采用日本Shimadzu公司的紫外-可见漫反射光谱仪进行测试，其中以BaSO4为参比扫描基线，测量范围为200-1200 nm；并且以Al Kα辐射为X射线源，采用美国Thermo Fisher Scientific公司的ESCALAB 250Xi型X射线光电子能谱仪，测量样品的XPS价带谱。图5显示了样品PDI-0.1和PDI-0.5的UV-Vis DRS谱图、VB-XPS谱图和能带结构图。如图5的所示，样品PDI-0.1的吸收阈值约为752 nm，所对应的带隙宽度为1.65 eV；如图5的所示，样品PDI-0.5的吸收阈值约为805 nm，发生了明显的红移，带隙也缩小至1.54eV。原因可能是：样品PDI-0.5具有更强的π-π堆积作用，使得电子云密度变大，从而导致了更窄的带隙，这一点在以上的N 1s中也得到了验证。如图5的和所示，样品PDI-0.1和PDI-0.5的价带边分别位于2.85 eV和2.81 eV，由此绘制了样品PDI-0.1与PDI-0.5的能带结构图，如5的和所示，由此得到样品PDI-0.1和PDI-0.5对应的导带底分别为1.20 eV和1.27 eV，两样品的带隙满足PDI-0.5＜PDI-0.1。原因可能是：硫酸根在PDI表面的吸附导致了分子间π-π堆积间距缩小，氢键作用被增强，从而使得样品PDI-0.5的带隙缩小。此外，价带尾态的形成进一步缩小了禁带宽度，使得PDI-0.5超分子催化剂具有更强的可见光吸收能力，并且光响应范围得到了进一步拓宽。6、PDI光催化剂的光生载流子的分离与复合采用英国Edinburgh Instruments公司的FS5荧光光谱仪，在420 nm激发下测量样品的时间分辨光致发光光谱和光致发光光谱。如图6所示，样品PDI-0.5和PDI-0.1的荧光强度都呈指数型衰减，并通过衰减动力学公式：对衰减曲线进行拟合。公式中A、B1、B2、B3均为常数。表2 TRPL衰减曲线的拟合参数。在TRPL光谱检测过程中得到了非辐射过程、辐射过程和能量传递过程 三种不同的辐射寿命。其中与光生电子与空穴复合直接有关的为τ2，其中τ2的值越大，表明光生载流子的寿命越长。由表2可以看到，样品PDI-0.5的τ2明显高于样品PDI-0.1，并且根据τ1、τ2和τ3的值及其百分比，计算了光生载流子的平均寿命τav。可以发现，样品PDI-0.5的光生载流子的平均寿命约为样品PDI-0.1的2倍，其原因可能是：硫酸根的存在使得电子被吸引，晶面间距减小，π-π堆积以及分子内N-H…O氢键作用的增强，从而有效促进了光生载流子的分离，使得PDI-0.5光催化剂的催化活性更好。图6的为样品PDI-0.5和PDI-0.1的光致发光光谱。其中样品的发光强度越强即PL峰值越高，则表明该样品的光生载流子复合率越高，反之则说明其复合率低。如6的所示，样品PDI-0.1有着更强的发光强度，表明在这两个样品中，PDI-0.5的光生载流子复合率更低，其寿命也更长。图7的为样品PDI-0.5和PDI-0.1的电化学阻抗谱。如图7的所示，样品PDI-3.0具有较小的内阻，有利于光生电子与空穴的分离与传输。同时，图7的光电流光谱结果表明，样品PDI-0.5在可见光下表现出了更强的光电流响应，大约是PDI-0.1的4倍，反应出其光生载流子具有更高的分离和传输效率。7、电化学分析在CHI660E电化学工作站上进行光电化学测试，使用标准的三电极电池：工作电极、Pt电极和饱和甘汞电极。在20 mmol/L硝酸银溶液条件下测试光电流，在ITO玻璃电极上浸镀一层光催化剂制备工作电极，在0.1 Hz到100 kHz的频率范围内记录了EIS光谱。表面光电压由合成的仪器所测量，单色光光源为500 W的氙灯与双棱镜单色器，狭缝宽度设置为3 mm，其光电压信号被锁定放大器与光斩波器放大，光谱分辨率为1 nm。原始的光电压数据使用照度计进行归一化处理。图8为样品的光电压谱图，测试的初始波长为300 nm，结束波长为800 nm。如图8所示，样品PDI-0.1的SPV响应在450-650 nm处为全负信号，其余波段为正信号。一般情况下，SPV信号为负表明光催化剂表面的主要载流子为光生电子，SPV信号为正则相反。因此，在450-650 nm光的激发下，主要是光生电子迁移到PDI-0.1样品表面并在其表面积累。对于样品PDI-0.5，在450-650 nm之间的SPV响应对应于PDI对可见光的响应，在此范围内SPV信号为全正信号，这一结果与PDI-0.1完全相反。因此，在450-650 m光的激发下，光生空穴是样品PDI-0.5表面的主要载流子。导致这一结果的原因可能是：PDI表面吸附的硫酸根离子促进了光生载流子的分离，同时诱导空穴在PDI表面富集；另外氢键作用的增强和晶面间距的减小，进一步促进了光生电子向体相的迁移和光生空穴在表面的积累，使得样品PDI-0.5具有更强的可见光吸收能力。光电压谱图结果显示，PDI-0.1、样品PDI-0.5在450-650 nm之间的SPV响应对应于PDI对可见光的响应，在此范围内SPV信号为全正信号。应用例对无色有机污染物苯酚进行光降解处理，评价自组装PDI光催化剂的光催化性能。具体地，量取50 mL的5 mg/L苯酚溶液于石英烧杯中，然后称取催化剂25 mg加入烧杯中，超声10 min分散均匀后，转移到磁力搅拌器上避光搅拌1 h。开始光催化反应，光源为300 W氙灯，采用420nm滤光片滤除波长小于420 nm的短波成分，采用高效液相色谱对污染物的浓度进行分析，使用反相C-18柱，以甲醇和水的混合溶液为流动相，流速1 mL/min，检测波长270 nm，反应总时长6 h。根据积分面积，确定光催化剂对苯酚溶液的相对降解率，并在测试完成之后将吸收池中的溶液倒回烧杯中继续反应，结果见表3。对比例1采用常规抽滤洗涤的方式所得PDI自组装体，和本发明采用加水、搅拌、静置、取出上清液、再加水……的反复操作步骤相比，对比例1制得的PDI-0.1催化活性比实施例1的PDI-0.5的低得多。暗示了本发明制备方法的自组装过程有所变化，得到了结构不同于常规自组装方法得到的产物。并且随着PDI用量的增加，催化活性提高，但是超过一定限度后，催化活性又有所下降。对比例2的PDI-3.0-300光催化活性较弱，这进一步表明本发明制备的自组装PDI有机光催化剂的结构发生了变化，从而导致了其活性的增强。表3 光催化降解苯酚结果。从表3可以看出，本发明制备方法制得的PDI自组装体具有优异的光催化性能，和常规抽滤方式得到的自组装体相比，催化性能显著提高。说明本发明的反复进行加水、静置、取出上清液的自组装过程。

File: raw_patent_data/C/zhuanli_C_2000/1719.txt
标题title
一种基于熔化熵和金属间化合物的金属玻璃的成分设计方法
摘要abst
本发明提供了一种基于熔化熵和金属间化合物的金属玻璃的成分设计方法，以熔化熵和金属间化合物为出发点，一方面，本发明采用熔化熵判据直接指导玻璃材料的开发和成分设计；另一方面，本发明采用低熔化熵的金属间化合物作为设计玻璃形成体系的组元，拓展了玻璃形成体系的研究范围，突破了多组元相图匮乏的局限；本发明可实现多组元金属玻璃成分的快速定位，具有高效性、靶向性，可行性高，不涉及任何试错性的实验工作；本发明改变了金属间化合物不利于玻璃形成的传统观点；本发明揭示了体系熔化熵在玻璃形成过程中的基础性指导作用，为理解玻璃的形成机理提供了新的视角。
权利要求书clms
1.一种基于熔化熵和金属间化合物的金属玻璃的成分设计方法，包括以下步骤：将选择的二元金属间化合物分别进行程序升温热处理，检测得到每种二元金属间化合物的熔化峰；通过所述熔化峰得到每种二元金属间化合物的起始熔化温度并作为相应二元金属间化合物的熔点；利用所述每种二元金属间化合物的熔化峰计算得到相应二元金属间化合物的熔化焓，然后利用公式计算得到相应二元金属间化合物的熔化熵；ΔSm＝ΔHm/Tm ；其中，Tm为熔点，ΔHm为熔化焓，ΔSm为熔化熵；按熔化熵的大小，对所述步骤中二元金属间化合物的进行排序，之后选定n种低熔化熵二元金属间化合物{A1，A2，…，An}作为待设计的金属玻璃的形成组成，其中，An为第n种熔化熵最低的二元金属间化合物的化学式；利用公式计算得到每种所述低熔化熵二元金属间化合物的过剩熔化熵；ΔSm-exc＝ΔSm-∑xiΔSm-i；其中，ΔSm-exc为过剩熔化熵，xi为低熔化熵二元金属间化合物中元素i的摩尔百分比，ΔSm-i为元素i的熔化熵；采用杠杆原则，基于熔化熵和过剩熔化熵，利用公式和计算出每种低熔化熵二元金属间化合物的摩尔百分数，再利用公式计算得到设计的金属玻璃的成分；α1ΔSmA1＝α2ΔSmA2＝…＝αnΔSmAn；α1ΔSm-excA1＝α2ΔSm-excA2＝…＝αnΔSm-excAn；Cam＝α1+α2+…+αn ；其中，αn、ΔSmAn和ΔSm-excAn分别为第n种低熔化熵的二元金属间化合物An在金属玻璃中摩尔百分数、熔化熵和过剩熔化熵；Cam为设计的金属玻璃成分。2.根据权利要求1所述的成分设计方法，其特征在于，所述步骤中选择的二元金属间化合物根据待设计的金属玻璃的元素成分以及低熔点原则进行选择。3.根据权利要求1所述的成分设计方法，其特征在于，所述步骤中检测所述每种二元金属间化合物的熔化峰的设备为差示扫描量热仪。4.根据权利要求1所述的成分设计方法，其特征在于，所述步骤中程序升温热处理的速率为10K/min。5.根据权利要求1所述的成分设计方法，其特征在于，所述步骤中通过所述熔化峰得到每种二元金属间化合物的起始熔化温度并作为相应二元金属间化合物的熔点，具体标定方法为：在所述熔化峰前平缓处向右拉一条直线，同时沿着熔化峰左侧斜率最大处拉一条直线，两直线相交处对应温度作为二元金属间化合物的熔化起始温度，即相应二元金属间化合物的熔点。6.根据权利要求1所述的成分设计方法，其特征在于，所述步骤按熔化熵的大小，对所述步骤中二元金属间化合物的进行排序，之后选定n种低熔化熵二元金属间化合物{A1，A2，…，An}作为待设计的金属玻璃的形成组成，具体方法为：按熔化熵的大小，对所述步骤中二元金属间化合物的进行排序，根据待设计的金属玻璃的元素成分和低熔化熵原则，选择熔化熵最低的二元金属间化合物，每个二元相图中化合物选定数≤2。7.一种权利要求1所述的设计方法的应用，其特征在于，将所述基于熔化熵和金属间化合物的金属玻璃的成分设计方法应用于Cu-Zr-Hf合金系、Cu-Ni-Zr-Hf合金系、Zr-Ti-Be合金系和Zr-Cu-Ag合金系。
说明书desc
技术领域本发明涉及金属玻璃技术领域，尤其涉及一种基于熔化熵和金属间化合物的金属玻璃的成分设计方法。背景技术金属玻璃在高精密模压模具、非晶合金变压器、环保催化等众多高新高科技领域具有重要应用价值，然而传统的金属玻璃设计方案严重制约着金属玻璃的开发。传统的金属玻璃设计主要基于相图深共晶原则设计金属玻璃，认为最佳的玻璃形成区在深共晶点附近。深共晶原则显著促进了金属玻璃的开发。但是深共晶原则存在多组元体系的相图缺乏、成分设计靶向性不足等问题，所以需要辅以元素置换、掺杂，导致试错性的实验工作显著增加，这严重限制了深共晶原则在多组元体系和高温金属体系中的应用。一直以来研究者们都在努力的寻找可以指导多元合金玻璃成分设计的新策略。但是大部分的金属玻璃的开发仍然依靠大量的试错性实验来得到。近年来材料基因组方法的提出，极大的提高了块体金属玻璃的设计和开发效率。然而该方法同样是通过设备在短时间内做出众多成分的金属玻璃来实现的成分设计，虽然高通量制备大大加快了新型金属玻璃材料的发展，但是对于最佳金属玻璃态成分的理论背景仍然有待于揭示。因此，提供一种高效可行的金属玻璃成分设计方法仍是现有技术亟待解决的问题。发明内容本发明的目的在于提供一种基于熔化熵和金属间化合物的金属玻璃的成分设计方法，本发明提供的方法，具有高效性、靶向性，可行性高，可实现多组元金属玻璃成分的快速定位。为了实现上述发明目的，本发明提供以下技术方案：本发明提供了一种基于熔化熵和金属间化合物的金属玻璃的成分设计方法，包括以下步骤：将选择的二元金属间化合物分别进行程序升温热处理，检测得到每种二元金属间化合物的熔化峰；通过所述熔化峰得到每种二元金属间化合物的起始熔化温度并作为相应二元金属间化合物的熔点；利用所述每种二元金属间化合物的熔化峰计算得到相应二元金属间化合物的熔化焓，然后利用公式计算得到相应二元金属间化合物的熔化熵；ΔSm＝ΔHm/Tm；其中，Tm为熔点，ΔHm为熔化焓，ΔSm为熔化熵；按熔化熵的大小，对所述步骤中二元金属间化合物的进行排序，之后选定n种低熔化熵二元金属间化合物{A1，A2，…，An}作为待设计的金属玻璃的形成组成，其中，An为第n种熔化熵最低的二元金属间化合物的化学式；利用公式计算得到每种所述低熔化熵二元金属间化合物的过剩熔化熵；ΔSm-exc＝ΔSm-∑xiΔSm-i；其中，ΔSm-exc为过剩熔化熵，xi为低熔化熵二元金属间化合物中元素i的摩尔百分比，ΔSm-i为元素i的熔化熵；采用杠杆原则、基于熔化熵和过剩熔化熵，利用公式和计算出每种低熔化熵二元金属间化合物的摩尔百分数，再利用公式计算得到设计的金属玻璃的成分；α1ΔSmA1＝α2ΔSmA2＝…＝αnΔSmAn；α1ΔSm-exc A1＝α2ΔSm-exc A2＝…＝αnΔSm-excAn；Cam＝α1+α2+…+αn；其中，αn、ΔSmAn和ΔSm-excAn分别为第n种低熔化熵的二元金属间化合物An在金属玻璃中摩尔百分数、熔化熵和过剩熔化熵；Cam为设计的金属玻璃成分。优选地，所述步骤中选择的二元金属间化合物根据待设计的金属玻璃的元素成分以及低熔点原则进行选择。优选地，所述步骤中检测所述每种二元金属间化合物的熔化峰的设备为差示扫描量热仪。优选地，所述步骤中程序升温热处理的速率为10K/min。优选地，所述步骤中通过所述熔化峰得到每种二元金属间化合物的起始熔化温度并作为相应二元金属间化合物的熔点，具体标定方法为：在所述熔化峰前平缓处向右拉一条直线，同时沿着熔化峰左侧斜率最大处拉一条直线，两直线相交处对应温度作为二元金属间化合物的熔化起始温度，即相应二元金属间化合物的熔点。优选地，所述步骤按熔化熵的大小，对所述步骤中二元金属间化合物的进行排序，之后选定n种低熔化熵二元金属间化合物{A1，A2，…，An}作为待设计的金属玻璃的形成组成，具体方法为：按熔化熵的大小，对所述步骤中二元金属间化合物进行排序，根据待设计的金属玻璃的元素成分和低熔化熵原则，选择熔化熵最低的二元金属间化合物，每个二元相图中化合物选定数≤2。本发明还提供了上述技术方案所述的设计方法的应用，将所述基于熔化熵和金属间化合物的金属玻璃的成分设计方法应用于Cu-Zr-Hf合金系、Cu-Ni-Zr-Hf合金系、Zr-Ti-Be合金系和Zr-Cu-Ag合金系。本发明提供了一种基于熔化熵和金属间化合物的金属玻璃的成分设计方法，以熔化熵和金属间化合物为出发点，一方面，与传统设计玻璃形成成分常用的众多的热力学和动力学相关参数不同，本发明采用熔化熵判据直接指导玻璃材料的开发和成分设计；另一方面，传统观点认为由于金属间化合物具有较大的形成焓，因此在寻找最佳玻璃形成组分和成分设计的过程中往往避开化合物成分而将焦点集中于共晶附近，因此，传统方案设计金属玻璃主要基于相图深共晶原则，同时辅以元素替代和掺杂，该传统方案需要大量的试错性实验研究工作，效率较低，且多组元体系，尤其是高温多组元体系的相图缺乏，共晶点不易确定，所以传统方案应用于多组元金属玻璃体系时受到极大限制，而本发明摒弃了金属间化合物不利于玻璃形成的传统观点，采用低熔化熵的金属间化合物作为设计玻璃形成体系的组元，拓展了玻璃形成体系的研究范围，突破了多组元相图匮乏的局限，可实现多组元金属玻璃成分的快速定位，具有高效性、靶向性，可行性高，不涉及任何试错性的实验工作；本发明改变了金属间化合物不利于玻璃形成的传统观点；本发明揭示了体系熔化熵在玻璃形成过程中的基础性指导作用，为理解玻璃的形成机理提供了新的视角。实施例的结果显示，本发明实施例1提供的方法，基于熔化熵设计的Cu53.58Zr29.7Hf16.72金属玻璃的非晶形成能力和文献报道的最佳组分Cu50Zr45Hf5的非晶形成能力相近，其中采用过剩熔化熵设计的组分Cu52.1Zr38.05Hf9.85非晶形成能力优于文献报道的最佳组分Cu50Zr40Hf10，结果表明，本发明构建的基于熔化熵和金属间化合物的金属玻璃的成分设计方法是可行的，具有高的靶向性，不涉及任何试错性的实验工作。附图说明图1为本发明实施例1中二元金属间化合物CuZr、CuZr2、Cu10Zr7、Cu51Hf14、Cu10Hf7和CuHf2的熔化峰图；图2为本发明实施例1制备的棒材Cu53.58Zr29.7Hf16.72金属玻璃和棒材Cu52.1Zr38.05Hf9.85金属玻璃，以及对比例1制备的棒材Cu50Zr45Hf5金属玻璃和棒材Cu50Zr40Hf10金属玻璃的XRD图；图3为本发明实施例1和对比例1制备的相应1.5mm棒材金属玻璃的玻璃态百分数检测图；图4为本发明实施例1中Cu53.58Zr29.7Hf16.72和Cu52.1Zr38.05Hf9.85，以及对比例1中Cu50Zr45Hf5和Cu50Zr40Hf10的三元成分相图。具体实施方式本发明提供了一种基于熔化熵和金属间化合物的金属玻璃的成分设计方法，包括以下步骤：将选择的二元金属间化合物进行程序升温热处理，检测得到每种二元金属间化合物的熔化峰；通过所述熔化峰得到每种二元金属间化合物的起始熔化温度并作为相应二元金属间化合物的熔点；利用所述每种二元金属间化合物的熔化峰计算得到相应二元金属间化合物的熔化焓，然后利用公式计算得到相应二元金属间化合物的熔化熵；ΔSm＝ΔHm/Tm ；其中，Tm为熔点，ΔHm为熔化焓，ΔSm为熔化熵；按熔化熵的大小，对所述步骤中二元金属间化合物的进行排序，之后选定n种低熔化熵二元金属间化合物{A1，A2，…，An}作为待设计的金属玻璃的形成组成，其中，An为第n种熔化熵最低的二元金属间化合物的化学式；利用公式计算得到每种所述低熔化熵二元金属间化合物的过剩熔化熵；ΔSm-exc＝ΔSm-∑xiΔSm-i ；其中，ΔSm-exc为过剩熔化熵，xi为低熔化熵二元金属间化合物中元素i的摩尔百分比，ΔSm-i为元素i的熔化熵；采用杠杆原则、基于熔化熵和过剩熔化熵，利用公式和计算出每种低熔化熵二元金属间化合物的摩尔百分数，再利用公式计算得到设计的金属玻璃的成分；α1ΔSmA1＝α2ΔSmA2＝…＝αnΔSmAn ；α1ΔSm-exc A1＝α2ΔSm-excA2＝…＝αnΔSm-excAn ；Cam＝α1+α2+…+αn；其中，αn、ΔSmAn和ΔSm-excAn分别为第n种低熔化熵的二元金属间化合物An在金属玻璃中摩尔百分数、熔化熵和过剩熔化熵；Cam为设计的金属玻璃成分。在本发明中，所述选择的二元金属间化合物优选根据待设计的金属玻璃的元素成分以及低熔点原则进行选择。在本发明中，所述检测每种二元金属间化合物的熔化峰的设备优选为差示扫描量热仪，更优选为Netzsch-449C DSC。在本发明中，所述Netzsch-449CDSC使用前优选采用铟标样和银标样进行标定，温度误差小于0.01℃，焓值误差小于0.1％。在本发明中，所述程序升温热处理的速率优选为10K/min。本发明控制程序升温热处理的速率，既保证了实验测定的效率，又保证了熔点的测定准确性，所得熔点和已有相图中熔点误差小于5K，由此计算导致的熔化熵值误差可不略不计。在本发明中，所述通过熔化峰得到每种二元金属间化合物的起始熔化温度并作为相应二元金属间化合物的熔点的方法优选为在所述熔化峰前平缓处向右拉一条直线，同时沿着熔化峰左侧斜率最大处拉一条直线，两直线相交处对应温度作为每种二元金属间化合物的熔化起始温度即相应二元金属间化合物的熔点。在本发明中，所述按熔化熵的大小，对所述二元金属间化合物进行排序，之后选定n种低熔化熵二元金属间化合物{A1，A2，…，An}作为待设计的金属玻璃的形成组成，具体方法优选为：按熔化熵的大小，对所述二元金属间化合物进行排序，根据待设计的金属玻璃的元素成分和低熔化熵原则，选择熔化熵最低的二元金属间化合物，每个二元相图中化合物选定数≤2。本发明还提供了上述技术方案所述的设计方法的应用，将所述基于熔化熵和金属间化合物的金属玻璃的成分设计方法应用于Cu-Zr-Hf合金系、Cu-Ni-Zr-Hf合金系、Zr-Ti-Be合金系和Zr-Cu-Ag合金系。本发明提供的基于熔化熵和金属间化合物的金属玻璃的成分设计方法，应用容易测量并与其他热力学动力学具有较强关联性的玻璃形成热力学判据熔化熵为依据，使用常规成分设计中尽量避免的金属间化合物成分，成功设计出了具有较高GFA的金属玻璃，且所述成分设计方法操作简单，定位准确，针对性强，为金属玻璃成分设计提供了崭新的思路。下面将结合本发明中的实施例，对本发明中的技术方案进行清楚、完整地描述。显然，所描述的实施例仅仅是本发明一部分实施例，而不是全部的实施例。基于本发明中的实施例，本领域普通技术人员在没有做出创造性劳动前提下所获得的所有其他实施例，都属于本发明保护的范围。实施例1基于熔化熵和金属间化合物的金属玻璃的成分设计方法，步骤如下：根据待设计的Cu-Zr-Hf合金系的金属玻璃的元素成分以及低熔点原则，选择二元金属间化合物CuZr、CuZr2、Cu10Zr7、Cu51Hf14、Cu10Hf7和CuHf2，然后利用Netzsch-449C DSC，将所述选择的二元金属间化合物CuZr、CuZr2、Cu10Zr7、Cu51Hf14、Cu10Hf7和CuHf2以10K/min的速率分别进行程序升温热处理，检测得到每种二元金属间化合物的熔化峰，所述二元金属间化合物CuZr、CuZr2、Cu10Zr7、Cu51Hf14、Cu10Hf7和CuHf2的熔化峰图如图1所示；通过所述熔化峰得到每种二元金属间化合物的起始熔化温度并作为相应二元金属间化合物的熔点，所述CuZr、CuZr2、Cu10Zr7、Cu51Hf14、Cu10Hf7和CuHf2的熔点分别为1218K、1283K、1178K、1386K、1286K和1579K；用所述每种二元金属间化合物的熔化峰积分计算得到相应二元金属间化合物的熔化焓，所述CuZr、CuZr2、Cu10Zr7、Cu51Hf14、Cu10Hf7和CuHf2的熔化焓分别为7.22kJ/mol、12.4kJ/mol、7.35kJ/mol、16.96kJ/mol、11.17kJ/mol和27.32kJ/mol，然后利用公式计算得到相应二元金属间化合物的熔化熵，所述CuZr、CuZr2、Cu10Zr7、Cu51Hf14、Cu10Hf7和CuHf2的熔化熵分别为5.93J/mol·K、9.67J/mol·K、6.24J/mol·K、12.24J/mol·K、8.68J/mol·K和17.3J/mol·K；ΔSm＝ΔHm/Tm；其中，Tm为熔点，ΔHm为熔化焓，ΔSm为熔化熵；按熔化熵的大小，对所述步骤中二元金属间化合物的进行排序，之后选择2种熔化熵最低的二元金属间化合物{CuZr，Cu10Hf7}作为待设计的金属玻璃的形成组成，其中，CuZr和Cu10Hf7的熔化熵ΔSm分别为5.93J/和8.68J/；根据Cu、Zr和Hf元素的熔化熵，利用公式计算得到所述熔化熵最低的二元金属间化合物CuZr和Cu10Hf7的过剩熔化熵分别为-3.518J/和-1.105J/；ΔSm-exc＝ΔSm-∑xiΔSm-i；其中，ΔSm-exc为过剩熔化熵，xi为低熔化熵二元金属间化合物中元素i的摩尔百分比，ΔSm-i为元素i的熔化熵；采用杠杆原则，基于熔化熵，利用公式计算出所述熔化熵最低的二元金属间化合物CuZr和Cu10Hf7的摩尔百分数分别为59.4％和40.6％和基于过剩熔化熵，利用公式计算出所述熔化熵最低的二元金属间化合物CuZr和Cu10Hf7的摩尔百分数分别为76％和24％，再利用公式计算得到设计的金属玻璃的成分Cam分别为Cu53.58Zr29.7Hf16.72和Cu52.1Zr38.05Hf9.85，之后根据金属玻璃的成分制备金属玻璃；α1ΔSmA1＝α2ΔSmA2＝…＝αnΔSmAn；α1ΔSm-exc A1＝α2ΔSm-exc A2＝…＝αnΔSm-excAn；Cam＝α1+α2+…+αn ；其中，αn、ΔSmAn和ΔSm-excAn分别为第n种低熔化熵的二元金属间化合物An在金属玻璃中摩尔百分数、熔化熵和过剩熔化熵；Cam为设计的金属玻璃成分。制备Cu53.58Zr29.7Hf16.72的方法为：按照Cu53.58Zr29.7Hf16.72的元素组成，将合金元素通过真空电弧熔炼，得到熔体，然后进行熔体旋甩操作，得到Cu53.58Zr29.7Hf16.72玻璃态条带，之后进行铜模吸铸分别得到1mm的棒材Cu53.58Zr29.7Hf16.72金属玻璃和1.5mm的棒材Cu53.58Zr29.7Hf16.72合金棒；按照上述制备Cu53.58Zr29.7Hf16.72的方法，分别制备得到1mm的棒材Cu52.1Zr38.05Hf9.85金属玻璃和1.5mm的棒材Cu52.1Zr38.05Hf9.85合金棒。对比例1通过文献调研，发现当前在Cu-Zr-Hf三元合金体系中，非晶形成能力最好的合金成分为Cu50Zr45Hf5和Cu50Zr40Hf10，其临界非晶形成尺寸在1～2mm之间；按照上述制备Cu53.58Zr29.7Hf16.72金属玻璃的方法，分别制备得到1mm的棒材Cu50Zr45Hf5金属玻璃和1.5mm的棒材Cu50Zr45Hf5合金棒；按照上述制备Cu53.58Zr29.7Hf16.72金属玻璃的方法，分别制备得到1mm的棒材Cu50Zr40Hf10金属玻璃和1.5mm的棒材Cu50Zr40Hf10合金棒。将实施例1和对比例1制备的八种相应棒材金属玻璃样品的圆柱底面使用砂纸打磨平整后，用酒精超声清洗，之后使用X射线衍射仪分别进行结构测定，确定样品的玻璃化程度，得到实施例1制备的棒材Cu53.58Zr29.7Hf16.72金属玻璃和棒材Cu52.1Zr38.05Hf9.85金属玻璃，以及对比例1制备的棒材Cu50Zr45Hf5金属玻璃和棒材Cu50Zr40Hf10金属玻璃的XRD图如图2所示。由图2可知，实施例1和对比例1制备的全部1mm棒材金属玻璃样品均为完全玻璃态，1.5mm棒材金属玻璃样品为部分玻璃态。因此需要依据1.5mm棒材金属玻璃样品的玻璃相的占比进一步对比各成分的非晶形成能力。采用DSC8000对实施例1和对比例1制备的相应玻璃态条带以及1.5mm棒材金属玻璃样品进行玻璃态百分数测试，步骤如下：取约5mg玻璃态条带样品后称量标准质量，从1.5mm棒材样品的底部切割下约5mg样品后称量标准质量，通过专用的卷边压样机密封在铝皿中，压好保证密封；打开PE DSC8000，对仪器采用铟标样进行温度和焓值的标定，从而确保仪器测量的准确性；被测样品和参比物分别置于左、右两侧，参比物选用空的铝皿，质量与被测样品用的铝皿接近；将样品从低温以5K/min的速率进行升温扫描，待晶化行为完成后，采用同熔化焓相同的处理模式，通过软件积分算出晶化焓值。将1.5mm棒材的晶化焓值同甩带得到的完全玻璃态样品的晶化焓值做比，计算出1.5mm棒材样品中的玻璃态百分数，实施例1和对比例1制备的相应1.5mm棒材金属玻璃的玻璃态百分数检测图如图3所示，结果如表1所示。实施例1中Cu53.58Zr29.7Hf16.72和Cu52.1Zr38.05Hf9.85，以及对比例1中Cu50Zr45Hf5和Cu50Zr40Hf10的三元成分相图如图4所示。由图4可知，本发明基于熔化熵和过剩熔化熵的杠杆原则设计的非晶合金组分和文献报道组分的Cu含量极为接近，考虑到Zr和Ti的无限互溶性，四个组分具有明显的可对比性，甚至，基于过剩熔化熵的杠杆原则设计的非晶合金组分和文献报道最佳成分点几乎相同。表1实施例1和对比例1制备的相应1.5mm棒材金属玻璃中的玻璃态含量统计由表1可知，本发明实施例1提供的方法，基于过剩熔化熵和熔化熵设计的Cu53.58Zr29.7Hf16.72金属玻璃的非晶形成能力和文献报道的最佳组分Cu50Zr45Hf5的非晶形成能力相近，其中采用过剩熔化熵设计的组分Cu52.1Zr38.05Hf9.85非晶形成能力优于文献报道的最佳组分Cu50Zr40Hf10。结果表明，本发明构建的基于熔化熵和金属间化合物的金属玻璃的成分设计方法是可行的，具有高的靶向性，不涉及任何试错性的实验工作；此外，上述结果还表明，本发明提供的成分设计方法中，ΔSm-exc参数要比ΔSm在平衡化合物比例设计新合金成分中更合适的情况，这是由于低的ΔSm-exc与负混合热密切相关，而负混合热是影响玻璃形成的主要因素之一，从晶体的振动模式来看，低的ΔSm-exc与晶体的结构相关，由于晶格能较低，晶体的堆积效率低、低频振动模式占比相对较大，并且晶相中较低的堆积效率通常对应着体系较高的GFA，考虑到金属间化合物的ΔSm也会受到纯元素的影响，ΔSm-exc与晶体相中的结构和振动之间的自然联系便可以很好的解释ΔSm-exc在平衡设计体系中金属玻璃成分比例时所起到的关键作用。以上所述仅是本发明的优选实施方式，应当指出，对于本技术领域的普通技术人员来说，在不脱离本发明原理的前提下，还可以做出若干改进和润饰，这些改进和润饰也应视为本发明的保护范围。

File: raw_patent_data/C/zhuanli_C_3000/2856.txt
标题title
水泥基热电材料及其制备方法与应用
摘要abst
本申请涉及一种水泥基热电材料及其制备方法。该水泥基热电材料的制备方法，包括以下步骤：将水泥、稳泡剂、发泡剂及水混合成型，制备水泥基体；将水泥基体浸泡于氯化钠溶液真空饱和，并继续浸泡至水泥基体的孔隙中的溶液的pH值＜13，制备水泥基热电材料。制备水泥基体步骤中加入稳泡剂及发泡剂，使得水泥基体具有较高的孔隙率；通过将水泥基体浸泡于氯化钠溶液中真空饱和并继续浸泡，水泥基体的孔隙中具有较高的离子浓度，且OH‑离子浓度较低，制备得到的水泥基热电材料具有金属阳离子主导的热电效应，兼具较高的Seebeck系数及电导率。
权利要求书clms
1.一种水泥基热电材料的制备方法，其特征在于，包括以下步骤：将水泥、稳泡剂、发泡剂及水混合成型，制备水泥基体；将所述水泥基体浸泡于氯化钠溶液真空饱和，并继续浸泡至水泥基体的孔隙中的溶液的pH值＜13，制备水泥基热电材料。2.根据权利要求1所述的水泥基热电材料的制备方法，其特征在于，所述水泥基体的孔隙率为45％～70％。3.根据权利要求1所述的水泥基热电材料的制备方法，其特征在于，所述发泡剂包括化学发泡剂及物理发泡剂中的一种或多种。4.根据权利要求1所述的水泥基热电材料的制备方法，其特征在于，所述制备方法满足～中至少一个条件：所述发泡剂包括过氧化氢、铝粉及十二烷基苯磺酸钠中的一种或多种；所述稳泡剂包括硬脂酸钙、甲基纤维素醚及硅树脂聚醚乳液中的一种或多种。5.根据权利要求1所述的水泥基热电材料的制备方法，其特征在于，所述稳泡剂为硬脂酸钙，所述发泡剂为质量含量30％的双氧水；所述水泥、所述稳泡剂、所述发泡剂及所述水的质量比为100：：：。6.根据权利要求1～5任一项所述的水泥基热电材料的制备方法，其特征在于，所述氯化钠溶液的浓度为0.5mmol/L～0.8mmol/L。7.根据权利要求1～5任一项所述的水泥基热电材料的制备方法，其特征在于，所述继续浸泡的时间≥7天。8.权利要求1～7任一项所述的水泥基热电材料的制备方法制得的水泥基热电材料。9.根据权利要求8所述的水泥基热电材料，其特征在于，所述水泥基热电材料满足～中的至少一个条件：所述水泥基热电材料的Seebeck系数为1.0mV/K～1.5mV/K；所述水泥基热电材料的电导率为0.3S/m～0.5S/m；所述水泥基热电材料的孔隙中溶液的pH值＜13。10.权利要求8或9所述的水泥基热电材料在制备智能设施中的应用。
说明书desc
技术领域本申请涉及热电材料技术领域，具体涉及一种水泥基热电材料及其制备方法与应用。背景技术水泥基材料因其良好的耐久性和机械性能而被广泛应用于基础设施建设。另一方面，随着智能基础设施的快速发展，对智能水泥基材料的需求不断增加，许多研究人员一直试图赋予水泥基材料功能性和智能性。基于在温度感知与能量收集领域的潜在应用前景，水泥基材料的热电效应受到了关注。近年来，研究人员通过在水泥基体中掺入各种功能填料，得到具有电子热电效应的电子热电水泥基复合材料。然而，目前水泥基复合材料的热电效率仍然较低，不足以满足实际工程中大范围应用的需要。为了提高水泥基复合材料的热电效应，功能填料的掺量不断提高，这显著提高了水泥基复合材料的生产成本。此外，高掺量的功能填料会影响水泥颗粒的水化反应，劣化水泥基材料的力学性能与耐久性能。发明内容基于此，有必要提供一种工艺简单、制备成本较低、兼具较高Seebeck系数及电导率的水泥基热电材料及其制备方法。本申请的一个方面，提供了一种水泥基热电材料的制备方法，包括以下步骤：将水泥、稳泡剂、发泡剂及水混合成型，制备水泥基体；将所述水泥基体浸泡于氯化钠溶液真空饱和，并继续浸泡至水泥基体的孔隙中的溶液的pH值＜13，制备水泥基热电材料。在其中一些实施方式中，所述水泥基体的孔隙率为45％～70％。在其中一些实施方式中，所述发泡剂包括化学发泡剂及物理发泡剂中的一种或多种。在其中一些实施方式中，所述发泡剂包括过氧化氢、铝粉及十二烷基苯磺酸钠中的一种或多种。在其中一些实施方式中，所述稳泡剂包括硬脂酸钙、甲基纤维素醚及硅树脂聚醚乳液中的一种或多种。在其中一些实施方式中，所述稳泡剂为硬脂酸钙，所述发泡剂为质量含量30％的双氧水；所述水泥、所述稳泡剂、所述发泡剂及所述水的质量比为100：：：。在其中一些实施方式中，所述氯化钠溶液的浓度为0.5mmol/L～0.8mmol/L。在其中一些实施方式中，所述继续浸泡的时间≥7天。本申请的另一方面，还提供了上述的水泥基热电材料的制备方法制得的水泥基热电材料。在其中一些实施方式中，所述水泥基热电材料的Seebeck系数为1.0mV/K～1.5mV/K。在其中一些实施方式中，所述水泥基热电材料的电导率为0.3S/m～0.5S/m。在其中一些实施方式中，所述水泥基热电材料的孔隙中溶液的pH值＜13。本申请的另一方面，还提供了上述的水泥基热电材料在制备智能设施中的应用。上述水泥基热电材料的制备方法中，制备水泥基体步骤中加入稳泡剂及发泡剂，使得水泥基体具有较高的孔隙率；通过将水泥基体浸泡于氯化钠溶液中真空饱和并继续浸泡至少7天，水泥基体的孔隙中具有较高的离子浓度，且OH-离子浓度较低，制备得到的水泥基热电材料具有金属阳离子主导的热电效应，兼具较高的Seebeck系数及电导率。相比传统水泥基热电材料的制备方法，上述水泥基热电材料的制备方法无需掺杂功能填料，工艺简单、制备成本较低，有利于大规模生产。具体实施方式为了便于理解本申请，下面将对本申请进行更全面的描述。本申请可以以许多不同的形式来实现，并不限于本文所描述的实施例。相反地，提供这些实施例的目的是使对本申请的公开内容的理解更加透彻全面。除非另有定义，本文所使用的所有的技术和科学术语与属于本申请的技术领域的技术人员通常理解的含义相同。本文中在本申请的说明书中所使用的术语只是为了描述具体的实施例的目的，不是旨在于限制本申请。本文所使用的术语“和/或”包括一个或多个相关的所列项目的任意的和所有的组合。本申请中，以开放式描述的技术特征中，包括所列举特征组成的封闭式技术方案，也包括包含所列举特征的开放式技术方案。如果没有特别的说明，本申请所提到的“包括”和“包含”表示开放式，也可以是封闭式。例如，所述“包括”和“包含”可以表示还可以包括或包含没有列出的其他组分，也可以仅包括或包含列出的组分。本申请中，涉及到数值区间，如无特别说明，上述数值区间内视为连续，且包括该范围的最小值及最大值，以及这种最小值与最大值之间的每一个值。进一步地，当范围是指整数时，包括该范围的最小值与最大值之间的每一个整数。此外，当提供多个范围描述特征或特性时，可以合并该范围。换言之，除非另有指明，否则本文中所公开之所有范围应理解为包括其中所归入的任何及所有的子范围。本申请中涉及的百分比含量，如无特别说明，对于固液混合和固相-固相混合均指质量百分比，对于液相-液相混合指体积百分比。本申请中涉及的百分比浓度，如无特别说明，均指终浓度。所述终浓度，指添加成分在添加该成分后的体系中的占比。本申请中的温度参数，如无特别限定，既允许为恒温处理，也允许在一定温度区间内进行处理。所述的恒温处理允许温度在仪器控制的精度范围内进行波动。本申请一实施方式提供了一种水泥基热电材料的制备方法，包括以下步骤S110～S120。步骤S110：将水泥、稳泡剂、发泡剂及水混合成型，制备水泥基体。在制备水泥基体步骤中加入稳泡剂及发泡剂，发泡剂能够使水泥浆料内部产生气泡，从而提升水泥基体孔隙率；而稳泡剂能够稳定发泡剂产生的气泡，防止气泡从水泥浆料中溢出；在发泡剂及稳泡剂的共同作用下使得水泥基体具有较高的孔隙率。在其中一些实施例中，水泥基体的孔隙率为45％～70％。控制水泥基体的孔隙率在上述范围内，水泥基体中孔隙较丰富，提升了孔隙中的溶液离子在水泥基体内部扩散的能力，有利于增强水泥基热电材料的例子电导率及离子热电效应。可选的，水泥基体的孔隙率为45％、48％、50％、52％、54％、55％、56％、60％、64％、65％、68％或者70％。在其中一些实施例中，水泥采用硅酸盐水泥。进一步地，水泥的强度等级为42.5或者52.5。或者其中一些实施例中，发泡剂包括化学发泡剂及物理发泡剂中的一种或多种。进一步地，化学发泡剂包括过氧化氢及铝粉中的至少一种。物理发泡剂可选为十二烷基苯磺酸钠。在其中一些实施例中，发泡剂包括过氧化氢、铝粉及十二烷基苯磺酸钠中的一种或多种。进一步地，发泡剂采用过氧化氢。过氧化氢有利于在水泥基体内形成连通孔隙，有利于增强水泥基材料的热电效应。在其中一些实施例中，稳泡剂包括硬脂酸钙、甲基纤维素醚及硅树脂聚醚乳液中的一种或多种。进一步地，稳泡剂为硬脂酸钙。硬脂酸钙作为稳泡剂有利于气泡在水泥基体内部的稳定性，避免气泡从水泥基体内部逸出。在其中一些实施例中，稳泡剂为硬脂酸钙，发泡剂为质量含量30％的双氧水。通过双氧水及硬脂酸钙协同作用，水泥基体具有较丰富的连通孔隙，有利于提升水泥基材料的热电效应。在其中一些实施例中，水泥及发泡剂的质量比为100：。发泡剂的含量控制在上述范围内，有利于在水泥浆料中形成丰富的气泡。可选地，水泥及发泡剂的质量比为100:4、100:5、100:6、100:7或者100:8。在其中一些实施例中，水泥及稳泡剂的质量比为100：。稳泡剂的含量过低，则气泡容易从水泥浆料中溢出，导致水泥基体孔隙率较低；而稳泡剂的含量过高，则会提升孔径较小且封闭的圆形气泡的含量，不利于孔隙连通。可选地，水泥及稳泡剂的质量比为100:0.2、100:0.3或者100:0.4。在其中一些实施例中，水泥及水的质量比为100：。水泥及水的质量比在上述范围内，有利于水泥的水合凝胶作用。可选地，水泥及水的质量比为100:40、100:45、100:50、100:55或者100:60。在其中一些实施例中，水泥、稳泡剂、发泡剂及水的质量比为100：：：。进一步地，水泥、稳泡剂、发泡剂及水的质量比为100：：：40。在其中一些实施例中，在步骤S110中，首先将水泥及稳泡剂混合均匀，然后再将水、发泡剂与水泥基稳泡剂混合均匀，制备水泥浆料。将水泥浆料静置成型得到水泥基体。在其中一些实施例中，水泥浆料静置成型的时间为26天～30天。进一步地，水泥浆料静置成型的时间为28天。步骤S120：将水泥基体浸泡于氯化钠溶液真空饱和，并继续浸泡至水泥基体的孔隙中溶液的pH值＜13，制备水泥基热电材料。通过将水泥基体浸泡于氯化钠溶液中真空饱和并继续浸泡至孔隙中溶液的pH值＜13。孔隙中溶液的pH值可以通过压碎水泥基热电材料样品，提取孔隙中溶液进行测定。通常情况下，水泥基材料的孔隙中溶液的pH值约为13.5，通过步骤S120处理，制得的水泥基热电材料孔隙中的OH-离子扩散，浓度降低，从而孔隙中溶液的pH值＜13。进一步地，步骤S120中，真空饱和处理后继续浸泡至水泥基体的孔隙中溶液的pH值≥12.65且＜13。通过真空饱和步骤，可以使氯化钠溶液进入水泥基体的孔隙中，提升孔隙中的离子浓度，从而提升水泥基热电材料的电导率。在其中一些实施例中，真空饱和步骤在真空饱水机中进行。进一步地，真空饱和步骤中，真空度为0～-0.098MPa。在其中一些实施例中，步骤S120中，氯化钠溶液的浓度为0.5mmol/L～0.8mmol/L。可选地，氯化钠溶液的浓度是其饱和浓度的0.5mmol/L、0.6mmol/L、0.7mmol/L或者0.8mmol/L。在其中一些实施例中，继续浸泡的时间≥7天。在其中一些实施例中，继续浸泡的时间为7天、8天、9天、10天或者更多。通过继续浸泡至少7天，能够使水泥基体中的OH-离子在浓度梯度的作用下向外扩散，降低孔隙中的浓度，进一步增强金属离子主导的p-type热电效应。相比于传统水泥基热电材料的制备方法，上述水泥基热电材料的制备方法无需掺杂功能填料，工艺简单、制备成本较低，有利于大规模生产。本申请另一实施方式，还提供了上述的水泥基热电材料的制备方法制得的水泥基热电材料。上述水泥基热电材料具有较大的孔隙率，且孔隙中OH-离子浓度较低，故而具有金属阳离子主导的热电效应，兼具较高的Seebeck系数及电导率。在其中一些实施例中，水泥基热电材料的Seebeck系数为1.0mV/K～1.5mV/K。可选地，水泥基热电材料的Seebeck系数为1.0mV/K、1.1mV/K、1.2mV/K、1.3mV/K、1.4mV/K、1.5mV/K或者以上任意数值组成的范围内。在其中一些实施例中，水泥基热电材料的电导率为0.3S/m～0.5S/m。可选地，水泥基热电材料的电导率为0.3S/m、0.35S/m、0.4S/m、0.45S/m、0.5S/m或者以上任意数值组成的范围内。以下为具体实施例。实施例1：本实施例提供一种水泥基热电材料，其制备方法包括：将水泥、水、30％浓度双氧水及硬脂酸钙按照质量比100:40:8:0.4称量备用。其中，水泥为硅酸盐水泥，强度为42.5。将水泥与硬脂酸钙混合后搅拌均匀，再与45℃的水混合后加入30％浓度双氧水，用行星搅拌机以60转/分钟的速度搅拌15分钟形成均匀的水泥浆料。然后将水泥浆料迅速倒入尺寸为20mm×20mm×80mm的不锈钢模具中成型，经过密闭养护28天后拆模，得到水泥基体。水泥基体的孔隙率为68％。将步骤得到的水泥基体放置于5L氯化钠溶液中在真空饱水机中进行真空饱和，使水泥基体孔隙内部充满氯化钠溶液。其中，真空度为0～-0.098MPa。氯化钠溶液的浓度为0.8mmol/L。将经过真空饱和的水泥基体继续在氯化钠溶液中自然浸泡7天后取出，得到水泥基热电材料。水泥基热电材料的Seebeck系数为1.51mV/K，电导率为0.49S/m，孔隙中溶液的pH值为12.65。实施例2：本实施例提供一种水泥基热电材料，其制备方法包括：将水泥、水、30％浓度双氧水及硬脂酸钙按照质量比100:40:4:0.4称量备用。其中，水泥为硅酸盐水泥，强度为42.5。将水泥与硬脂酸钙混合后搅拌均匀，再与45℃的水混合后加入30％浓度双氧水，用行星搅拌机以60转/分钟的速度搅拌15分钟形成均匀的水泥浆料。然后将水泥浆料迅速倒入尺寸为20mm×20mm×80mm的不锈钢模具中成型，经过密闭养护28天后拆模，得到水泥基体。水泥基体的孔隙率为51％。将步骤得到的水泥基体放置于5L氯化钠溶液中在真空饱水机中进行真空饱和，使水泥基体孔隙内部充满氯化钠溶液。其中，氯化钠溶液的浓度为0.8mmol/L。将经过真空饱和的水泥基体继续在氯化钠溶液中自然浸泡7天后取出，得到水泥基热电材料。水泥基热电材料的Seebeck系数为1.07mV/K，电导率为0.34S/m，孔隙中溶液的pH值为12.65。实施例3：本实施例提供一种水泥基热电材料，其制备方法包括：将水泥、水、30％浓度双氧水及硬脂酸钙按照质量比100:40:8:0.2称量备用。其中，水泥为硅酸盐水泥，强度为42.5。将水泥与硬脂酸钙混合后搅拌均匀，再与45℃的水混合后加入30％浓度双氧水，用行星搅拌机以60转/分钟的速度搅拌15分钟形成均匀的水泥浆料。然后将水泥浆料迅速倒入尺寸为20mm×20mm×80mm的不锈钢模具中成型，经过密闭养护28天后拆模，得到水泥基体。水泥基体的孔隙率为64％。将步骤得到的水泥基体放置于5L氯化钠溶液中在真空饱水机中进行真空饱和，使水泥基体孔隙内部充满氯化钠溶液。其中，氯化钠溶液的浓度为0.8mmol/L。将经过真空饱和的水泥基体继续在氯化钠溶液中自然浸泡7天后取出，得到水泥基热电材料。水泥基热电材料的Seebeck系数为1.32mV/K，电导率为0.43S/m，孔隙中溶液的pH值为12.65。实施例4：本实施例提供一种水泥基热电材料，其制备方法包括：将水泥、水、30％浓度双氧水及硬脂酸钙按照质量比100:40:8:0.4称量备用。其中，水泥为硅酸盐水泥，强度为42.5。将水泥与硬脂酸钙混合后搅拌均匀，再与45℃的水混合后加入30％浓度双氧水，用行星搅拌机以60转/分钟的速度搅拌15分钟形成均匀的水泥浆料。然后将水泥浆料迅速倒入尺寸为20mm×20mm×80mm的不锈钢模具中成型，经过密闭养护28天后拆模，得到水泥基体。水泥基体的孔隙率为68％。将步骤得到的水泥基体放置于5L氯化钠溶液中在真空饱水机中进行真空饱和，使水泥基体孔隙内部充满氯化钠溶液。其中，氯化钠溶液的浓度为0.5mmol/L。将经过真空饱和的水泥基体继续在氯化钠溶液中自然浸泡7天后取出，得到水泥基热电材料。水泥基热电材料的Seebeck系数为1.21mV/K，电导率为0.39S/m，孔隙中溶液的pH值为12.65。实施例5：本实施例提供一种水泥基热电材料，其制备方法包括：将水泥、水、铝粉及硬脂酸钙按照质量比100:40:8:0.4称量备用。其中，水泥为硅酸盐水泥，强度为42.5。将水泥与硬脂酸钙混合后搅拌均匀，再与45℃的水混合后加入30％浓度双氧水，用行星搅拌机以60转/分钟的速度搅拌15分钟形成均匀的水泥浆料。然后将水泥浆料迅速倒入尺寸为20mm×20mm×80mm的不锈钢模具中成型，经过密闭养护28天后拆模，得到水泥基体。水泥基体的孔隙率为65％。将步骤得到的水泥基体放置于5L氯化钠溶液中在真空饱水机中进行真空饱和，使水泥基体孔隙内部充满氯化钠溶液。其中，氯化钠溶液的浓度为23.85wt％。将经过真空饱和的水泥基体继续在氯化钠溶液中自然浸泡7天后取出，得到水泥基热电材料。水泥基热电材料的Seebeck系数为1.43mV/K，电导率为0.41S/m，孔隙中溶液的pH值为12.65。实施例6：本实施例提供一种水泥基热电材料，其制备方法包括：将水泥、水、十二烷基苯磺酸钠及硬脂酸钙按照质量比100:40:8:0.4称量备用。其中，水泥为硅酸盐水泥，强度为42.5。将水泥与硬脂酸钙混合后搅拌均匀，再与45℃的水混合后加入30％浓度双氧水，用行星搅拌机以60转/分钟的速度搅拌15分钟形成均匀的水泥浆料。然后将水泥浆料迅速倒入尺寸为20mm×20mm×80mm的不锈钢模具中成型，经过密闭养护28天后拆模，得到水泥基体。水泥基体的孔隙率为57％。将步骤得到的水泥基体放置于5L氯化钠溶液中在真空饱水机中进行真空饱和，使水泥基体孔隙内部充满氯化钠溶液。其中，氯化钠溶液的浓度为23.85wt％。将经过真空饱和的水泥基体继续在氯化钠溶液中自然浸泡7天后取出，得到水泥基热电材料。水泥基热电材料的Seebeck系数为1.21mV/℃，电导率为0.29S/m，孔隙中溶液的pH值为12.65。对比例1：本对比例提供一种水泥基热电材料，其制备方法包括：将水泥、水、30％浓度双氧水及硬脂酸钙按照质量比100:40:8:0.4称量备用。其中，水泥为硅酸盐水泥，强度为42.5。将水泥与硬脂酸钙混合后搅拌均匀，再与45℃的水混合后加入30％浓度双氧水，用行星搅拌机以60转/分钟的速度搅拌15分钟形成均匀的水泥浆料。然后将水泥浆料迅速倒入尺寸为20mm×20mm×80mm的不锈钢模具中成型，经过密闭养护28天后拆模，得到水泥基体。水泥基体的孔隙率为68％。将步骤得到的水泥基体放置于5L氯化钠溶液中在真空饱水机中进行真空饱和，使水泥基体孔隙内部充满氯化钠溶液，得到水泥基热电材料。水泥基热电材料的Seebeck系数为0.31mV/K，电导率为0.49S/m，孔隙中溶液的pH值为13.0。其中，氯化钠溶液的浓度为0.8mmol/L。对比例2：本对比例提供一种水泥基热电材料，其制备方法包括：将水泥及水按照质量比100:40称量备用。其中，水泥为硅酸盐水泥，强度为42.5。将水泥与45℃的水混合，用行星搅拌机以60转/分钟的速度搅拌15分钟形成均匀的水泥浆料。然后将水泥浆料迅速倒入尺寸为20mm×20mm×80mm的不锈钢模具中成型，经过密闭养护28天后拆模，得到水泥基体。水泥基体的孔隙率为20.4％。将步骤得到的水泥基体放置于5L氯化钠溶液中在真空饱水机中进行真空饱和，使水泥基体孔隙内部充满氯化钠溶液。其中，氯化钠溶液的浓度为23.85wt％。将经过真空饱和的水泥基体继续在氯化钠溶液中自然浸泡7天后取出，得到水泥基热电材料。水泥基热电材料的Seebeck系数为0.448mV/K，电导率为0.091S/m，孔隙中溶液的pH值为12.65。从实施例1～5及对比例1～2可以看出，实施例1～5制得的水泥基热电材料的Seebeck系数为1.07mV/K～1.51mV/K，电导率为0.34S/m～0.49S/m，兼具较高的Seebeck系数及电导率。对比例1的水泥基热电材料的制备方法中真空饱和处理后未继续浸泡水泥基体，得到的水泥基热电材料的Seebeck系数仅为0.31mV/K。对比例2的水泥基热电材料未采用发泡剂及稳泡剂制备水泥基体，制得的水泥基体孔隙率较低，最终得到的水泥基热电材料的Seebeck系数及电导率均明显低于实施例1～5的水泥基热电材料。以上所述实施例的各技术特征可以进行任意的组合，为使描述简洁，未对上述实施例中的各个技术特征所有可能的组合都进行描述，然而，只要这些技术特征的组合不存在矛盾，都应当认为是本说明书记载的范围。以上所述实施例仅表达了本申请的几种实施方式，便于具体和详细地理解本申请的技术方案，但并不能因此而理解为对发明专利保护范围的限制。应当指出的是，对于本领域的普通技术人员来说，在不脱离本申请构思的前提下，还可以做出若干变形和改进，这些都属于本申请的保护范围。应当理解，本领域技术人员在本申请提供的技术方案的基础上，通过合乎逻辑的分析、推理或者有限的试验得到的技术方案，均在本申请所述附权利要求的保护范围内。因此，本申请专利的保护范围应以所附权利要求的内容为准，说明书可以用于解释权利要求的内容。

File: raw_patent_data/C/zhuanli_C_5000/4682.txt
标题title
一种电子封装用导热树脂及其制备方法
摘要abst
本发明公开了一种电子封装用导热树脂及其制备方法，本发明通过将可溶性钇源加入到氨水中，搅拌混合均匀，再加入氧化石墨烯和十二烷基磺酸钠进行反应，得到氧化石墨烯基氧化钇复合材料，有效克服了氧化石墨烯和氧化钇存在的分散性差、易团聚的缺点，提升了陶瓷材料的导热性能和力学性能；同时利用十七氟癸基三乙氧基硅烷对陶瓷骨架进行疏水改性，改善填料与基体的界面相容性，进而降低界面热阻，提升了材料的导热性能；十七氟癸基三乙氧基硅烷的键长比较长，分子转动具有较大的自由度，另外侧基是甲基，非极性基团，分子之间的作用力弱，表现出较好的弹性，可通过形变适应外界的应力变化，进一步提升了材料的抗弯折性能。
权利要求书clms
1.一种电子封装用导热树脂的制备方法，其特征在于，包括如下步骤：将可溶性钇源加入到氨水中，搅拌混合均匀，再加入氧化石墨烯和十二烷基磺酸钠，超声分散均匀，进行水热反应，待反应结束后，进行抽滤、洗涤、干燥，然后在600-650℃下煅烧2-3h，得到氧化石墨烯基氧化钇复合材料；将氮化铝粉、氧化石墨烯基氧化钇复合材料、聚丙烯酸铵、丙烯酰胺、N,N′-亚甲基双丙烯酰胺和去离子水混合均匀，得到混合料，将混合料进行球磨、真空除气泡处理，再加入过硫酸铵水溶液和N,N,N′,N′-四甲基乙二胺，注模成型后脱模，再经干燥、煅烧后，得到陶瓷骨架；将陶瓷骨架浸入到十七氟癸基三乙氧基硅烷与无水乙醇的混合溶剂中，在室温下搅拌2-3h，然后进行洗涤、干燥，即得到改性陶瓷骨架；将环氧树脂和4-甲基六氢苯酐混合均匀，再加入2-乙基-4-甲基咪唑，继续混合均匀，得到环氧树脂混合料，分别将改性陶瓷骨架和环氧树脂混合料进行抽真空处理，然后在80-90℃、真空条件下，将改性陶瓷骨架浸入环氧树脂混合料中，增大空气压力，待环氧树脂混合料填满孔隙，随后取出复合材料，进行固化，即得到导热树脂。2.根据权利要求1所述的电子封装用导热树脂的制备方法，其特征在于，步骤中，可溶性钇源、氨水、氧化石墨烯和十二烷基磺酸钠的质量比为2.8-4.5:100:4-6:1-2，其中可溶性钇源为六水合硝酸钇。3.根据权利要求1所述的电子封装用导热树脂的制备方法，其特征在于，步骤中，氨水的质量分数为5-10％。4.根据权利要求1所述的电子封装用导热树脂的制备方法，其特征在于，步骤中，水热反应温度为120-180℃，水热反应时间为12-18h。5.根据权利要求1所述的电子封装用导热树脂的制备方法，其特征在于，步骤中，将氮化铝粉、氧化石墨烯基氧化钇复合材料、聚丙烯酸铵、丙烯酰胺、N,N′-亚甲基双丙烯酰胺、去离子水、过硫酸铵水溶液和N,N,N′,N′-四甲基乙二胺的质量比为10-15:3-5:1-1.5:2-3.5:1-2:100:10-20:0.5-1，其中过硫酸铵水溶液的质量分数为5-10％。6.根据权利要求1所述的电子封装用导热树脂的制备方法，其特征在于，步骤中，煅烧条件为：从室温升温至800℃时以2-5℃/min的速率升温，然后保温0.5-3h；再以10-30℃/min速率升温至1200-1500℃，保温1-3h。7.根据权利要求1所述的电子封装用导热树脂的制备方法，其特征在于，步骤中，十七氟癸基三乙氧基硅烷与无水乙醇的体积比为1-2:40-50。8.根据权利要求1所述的电子封装用导热树脂的制备方法，其特征在于，步骤中，环氧树脂、4-甲基六氢苯酐和2-乙基-4-甲基咪唑的质量比为10-15:6-10:2-4。9.根据权利要求1所述的电子封装用导热树脂的制备方法，其特征在于，步骤中，改性陶瓷骨架与环氧树脂混合料的质量比为1:20-30。10.如权利要求1-9任一项所述制备方法所制备得到的电子封装用导热树脂。
说明书desc
技术领域本发明涉及封装材料制备技术领域，具体涉及一种电子封装用导热树脂及其制备方法。背景技术随着近年来电子电器技术的快速发展，智能电子设备功能变得越来越强大，电子元器件和设备的集成密度越来越高，体积也不断缩小，当前电子行业对于散热系统提出了越来越高的要求；因此，电子设备的有效散热成为亟待解决的问题，开发高导热电子封装材料成为解决这一问题的关键。传统的高分子电子封装材料虽然具有良好的机械易加工性能，但是由于热导率低、功能单一等缺陷，严重影响了其在现在电子器件封装的应用，目前市面上大填充量的有机无机复合的电子封装材料虽然在一定程度上提供了导热性能，但是大大提升了制造成本，中国专利CN202110990841.1公开了一种有机硅导热粘接胶膜及其制备方法与应用，包括有基材层和反应型有机硅导热胶粘层，所述基材层表面设置有所述反应型有机硅导热胶粘层，所述反应型有机硅导热胶粘层包括有如下原料：含羟基的有机硅树脂、环氧改性有机硅和固化剂，所制备的有机硅导热粘接胶膜的导热性能虽有一定程度的提高，但与实际的需求仍有一定差距，需要进一步改进。发明内容针对现有技术的不足，本发明的目的在于提供一种电子封装用导热树脂及其制备方法，解决的导热材料导热性能和力学性能不佳的技术问题。为了实现上述目的，本发明采取如下技术方案：一种电子封装用导热树脂的制备方法，包括如下步骤：将可溶性钇源加入到氨水中，搅拌混合均匀，再加入氧化石墨烯和十二烷基磺酸钠，超声分散均匀，进行水热反应，待反应结束后，进行抽滤、洗涤、干燥，然后在600-650℃下煅烧2-3h，得到氧化石墨烯基氧化钇复合材料；将氮化铝粉、氧化石墨烯基氧化钇复合材料、聚丙烯酸铵、丙烯酰胺、N,N′-亚甲基双丙烯酰胺和去离子水混合均匀，得到混合料，将混合料进行球磨、真空除气泡处理，再加入过硫酸铵水溶液和N,N,N′,N′-四甲基乙二胺，注模成型后脱模，再经干燥、煅烧后，得到陶瓷骨架；将陶瓷骨架浸入到十七氟癸基三乙氧基硅烷与无水乙醇的混合溶剂中，在室温下搅拌2-3h，然后进行洗涤、干燥，即得到改性陶瓷骨架；将环氧树脂和4-甲基六氢苯酐混合均匀，再加入2-乙基-4-甲基咪唑，继续混合均匀，得到环氧树脂混合料，分别将改性陶瓷骨架和环氧树脂混合料进行抽真空处理，然后在80-90℃、真空条件下，将改性陶瓷骨架浸入环氧树脂混合料中，增大空气压力，待环氧树脂混合料填满孔隙，随后取出复合材料，进行固化，即得到导热树脂。优选的，步骤中，可溶性钇源、氨水、氧化石墨烯和十二烷基磺酸钠的质量比为2.8-4.5:100:4-6:1-2，其中可溶性钇源为六水合硝酸钇。优选的，步骤中，氨水的质量分数为5-10％。优选的，步骤中，水热反应温度为120-180℃，水热反应时间为12-18h。优选的，步骤中，将氮化铝粉、氧化石墨烯基氧化钇复合材料、聚丙烯酸铵、丙烯酰胺、N,N′-亚甲基双丙烯酰胺、去离子水、过硫酸铵水溶液和N,N,N′,N′-四甲基乙二胺的质量比为10-15：3-5：1-1.5：2-3.5：1-2：100：10-20：0.5-1，其中过硫酸铵水溶液的质量分数为5-10％。优选的，步骤中，煅烧条件为：在400-800℃时以2-5℃/min的速率升温，然后保温0.5-3h；再以10-30℃/min速率升温至1200-1500℃，保温1-3h。优选的，步骤中，十七氟癸基三乙氧基硅烷与无水乙醇的体积比为1-2:40-50。优选的，步骤中，环氧树脂、4-甲基六氢苯酐和2-乙基-4-甲基咪唑的质量比为10-15:6-10:2-4。优选的，步骤中，改性陶瓷骨架与环氧树脂混合料的质量比为1:20-30。本发明还提供由上述制备方法所制备得到的电子封装用导热树脂。与现有技术相比，本发明具有如下有益效果：本发明将可溶性钇源加入到氨水中，搅拌混合均匀，再加入氧化石墨烯和十二烷基磺酸钠进行反应，得到氧化石墨烯基氧化钇复合材料，有效克服了氧化石墨烯和氧化钇存在的分散性差、易团聚的缺点，氧化钇作为烧结助剂加入到陶瓷中，提高了陶瓷的烧结活性，进而提升了陶瓷材料的导热性能和力学性能；同时氧化石墨烯的共轭结构有利于声子的传输，进而提升了材料的导热性能，并且氧化石墨烯作为一种软性材料，提升了材料的抗弯折性能。本发明利用十七氟癸基三乙氧基硅烷对陶瓷骨架进行疏水改性，末端的环氧基团可以参与到树脂的交联固化中，改善填料与基体的界面相容性，进而降低界面热阻，提升了材料的导热性能；十七氟癸基三乙氧基硅烷的键长比较长，分子转动具有较大的自由度，另外侧基是甲基，非极性基团，分子之间的作用力弱，表现出较好的弹性，可通过形变适应外界的应力变化，进一步提升了材料的抗弯折性能。本发明引入的氧化石墨烯和十七氟癸基三乙氧基硅烷具有一定的阻燃性，进而提升了导热树脂的阻燃性能。具体实施方式以下通过具体较佳实施例对本发明作进一步详细说明，但本发明并不仅限于以下的实施例。需要说明的是，无特殊说明外，本发明中涉及到的化学试剂均通过商业渠道购买。本发明中所使用的氧化石墨烯购自北京美斯顿科技开发有限公司，型号为MSTN-PGO；氮化铝粉购自比斯利新材料有限公司，型号为ZD-ALN-2；十七氟癸基三乙氧基硅烷购自武汉卡诺斯科技有限公司；聚丙烯酸铵购自武汉拉那白医药化工有限公司；CAS号：9003-03-6；环氧树脂的型号为E51，购自江阴万千化学品有限公司，导热系数为0.21W/。实施例1一种电子封装用导热树脂的制备方法，包括如下步骤：将2.8g六水合硝酸钇加入到100g，5wt％的氨水中，搅拌混合均匀，再加入4g氧化石墨烯和1g十二烷基磺酸钠，超声分散均匀，在120℃下水热反应12h，待反应结束后，进行抽滤、洗涤、干燥，然后在600℃下煅烧2h，得到氧化石墨烯基氧化钇复合材料；将10g氮化铝粉、3g氧化石墨烯基氧化钇复合材料、1g聚丙烯酸铵、2g丙烯酰胺、1gN,N′-亚甲基双丙烯酰胺和100g去离子水混合均匀，得到混合料，将混合料进行球磨、真空除气泡处理，再加入10g，5wt％过硫酸铵水溶液和0.5gN,N,N′,N′-四甲基乙二胺，注模成型后脱模，先在60℃下干燥，然后以2℃/min的速率升温至800℃，保温0.5h，再以10℃/min速率升温至1200℃，保温1h，得到陶瓷骨架；将10g陶瓷骨架浸入到6g十七氟癸基三乙氧基硅烷与120g无水乙醇的混合溶剂中，在室温下搅拌2h，然后进行洗涤、干燥，即得到改性陶瓷骨架；将10g环氧树脂E51和10g4-甲基六氢苯酐混合均匀，再加入2g2-乙基-4-甲基咪唑，继续混合均匀，得到环氧树脂混合料，分别将1g改性陶瓷骨架和20g环氧树脂混合料进行抽真空处理，然后在80℃、真空条件下，将改性陶瓷骨架浸入环氧树脂混合料中，逐渐增大空气压力，待环氧树脂混合料填满孔隙，随后取出复合材料，在50℃下进行固化，即得到导热树脂。实施例2一种电子封装用导热树脂的制备方法，包括如下步骤：将4.5g六水合硝酸钇加入到100g，10wt％的氨水中，搅拌混合均匀，再加入6g氧化石墨烯和2g十二烷基磺酸钠，超声分散均匀，在180℃下水热反应18h，待反应结束后，进行抽滤、洗涤、干燥，然后在650℃下煅烧3h，得到氧化石墨烯基氧化钇复合材料；将15g氮化铝粉、5g氧化石墨烯基氧化钇复合材料、1.5g聚丙烯酸铵、3.5g丙烯酰胺、2gN,N′-亚甲基双丙烯酰胺和100g去离子水混合均匀，得到混合料，将混合料进行球磨、真空除气泡处理，再加入20g，10wt％过硫酸铵水溶液和1gN,N,N′,N′-四甲基乙二胺，注模成型后脱模，先在60℃下干燥，然后以5℃/min的速率升温至800℃，保温3h，再以30℃/min速率升温至1500℃，保温1h，得到陶瓷骨架；将10g陶瓷骨架浸入到6g十七氟癸基三乙氧基硅烷与150g无水乙醇的混合溶剂中，在室温下搅拌2h，然后进行洗涤、干燥，即得到改性陶瓷骨架；将15g环氧树脂E51和8g4-甲基六氢苯酐混合均匀，再加入4g2-乙基-4-甲基咪唑，继续混合均匀，得到环氧树脂混合料，分别将1g改性陶瓷骨架和25g环氧树脂混合料进行抽真空处理，然后在80℃、真空条件下，将改性陶瓷骨架浸入环氧树脂混合料中，逐渐增大空气压力，待环氧树脂混合料填满孔隙，随后取出复合材料，在50℃下进行固化，即得到导热树脂。实施例3一种电子封装用导热树脂的制备方法，包括如下步骤：将3.6g六水合硝酸钇加入到100g，10wt％的氨水中，搅拌混合均匀，再加入5g氧化石墨烯和2g十二烷基磺酸钠，超声分散均匀，在150℃下水热反应15h，待反应结束后，进行抽滤、洗涤、干燥，然后在600℃下煅烧3h，得到氧化石墨烯基氧化钇复合材料；将12g氮化铝粉、4g氧化石墨烯基氧化钇复合材料、1.5g聚丙烯酸铵、3g丙烯酰胺、2gN,N′-亚甲基双丙烯酰胺和100g去离子水混合均匀，得到混合料，将混合料进行球磨、真空除气泡处理，再加入15g，10wt％过硫酸铵水溶液和0.8gN,N,N′,N′-四甲基乙二胺，注模成型后脱模，先在60℃下干燥，然后以5℃/min的速率升温至800℃，保温2h，再以30℃/min速率升温至1400℃，保温2h，得到陶瓷骨架；将10g陶瓷骨架浸入到5g十七氟癸基三乙氧基硅烷与150g无水乙醇的混合溶剂中，在室温下搅拌2h，然后进行洗涤、干燥，即得到改性陶瓷骨架；将15g环氧树脂E51和8g4-甲基六氢苯酐混合均匀，再加入4g2-乙基-4-甲基咪唑，继续混合均匀，得到环氧树脂混合料，分别将1g改性陶瓷骨架和25g环氧树脂混合料进行抽真空处理，然后在80℃、真空条件下，将改性陶瓷骨架浸入环氧树脂混合料中，逐渐增大空气压力，待环氧树脂混合料填满孔隙，随后取出复合材料，在50℃下进行固化，即得到导热树脂。对比例1一种电子封装用导热树脂的制备方法，包括如下步骤：将12g氮化铝粉、2.4g氧化石墨烯、1.6g氧化钇、1.5g聚丙烯酸铵、3g丙烯酰胺、2gN,N′-亚甲基双丙烯酰胺和100g去离子水混合均匀，得到混合料，将混合料进行球磨、真空除气泡处理，再加入15g，10wt％过硫酸铵水溶液和0.8gN,N,N′,N′-四甲基乙二胺，注模成型后脱模，先在60℃下干燥，然后以5℃/min的速率升温至800℃，保温2h，再以30℃/min速率升温至1400℃，保温2h，得到陶瓷骨架；将10g陶瓷骨架浸入到5g十七氟癸基三乙氧基硅烷与150g无水乙醇的混合溶剂中，在室温下搅拌2h，然后进行洗涤、干燥，即得到改性陶瓷骨架；将15g环氧树脂E51和8g4-甲基六氢苯酐混合均匀，再加入4g2-乙基-4-甲基咪唑，继续混合均匀，得到环氧树脂混合料，分别将1g改性陶瓷骨架和25g环氧树脂混合料进行抽真空处理，然后在80℃、真空条件下，将改性陶瓷骨架浸入环氧树脂混合料中，逐渐增大空气压力，待环氧树脂混合料填满孔隙，随后取出复合材料，在50℃下进行固化，即得到导热树脂。对比例2一种电子封装用导热树脂的制备方法，包括如下步骤：将3.6g六水合硝酸钇加入到100g，10wt％的氨水中，搅拌混合均匀，再加入5g氧化石墨烯和2g十二烷基磺酸钠，超声分散均匀，在150℃下水热反应15h，待反应结束后，进行抽滤、洗涤、干燥，然后在600℃下煅烧3h，得到氧化石墨烯基氧化钇复合材料；将12g氮化铝粉、4g氧化石墨烯基氧化钇复合材料、1.5g聚丙烯酸铵、3g丙烯酰胺、2gN,N′-亚甲基双丙烯酰胺和100g去离子水混合均匀，得到混合料，将混合料进行球磨、真空除气泡处理，再加入15g，10wt％过硫酸铵水溶液和0.8gN,N,N′,N′-四甲基乙二胺，注模成型后脱模，先在60℃下干燥，然后以5℃/min的速率升温至800℃，保温2h，再以30℃/min速率升温至1400℃，保温2h，得到陶瓷骨架；将15g环氧树脂E51和8g4-甲基六氢苯酐混合均匀，再加入4g2-乙基-4-甲基咪唑，继续混合均匀，得到环氧树脂混合料，分别将1g陶瓷骨架和25g环氧树脂混合料进行抽真空处理，然后在80℃、真空条件下，将陶瓷骨架浸入环氧树脂混合料中，逐渐增大空气压力，待环氧树脂混合料填满孔隙，随后取出复合材料，在50℃下进行固化，即得到导热树脂。将实施例1-3和对比例1-2所制备的导热树脂进行性能测试，具体如下：导热系数测试：将材料制备成10mm×10mm×2mm的样品，热扩散系数α通过LFA457Netzsch测量得到，比热容Cp通过DSC214Netzsch测量得到，密度ρ通过排水法测量得到，然后根据公式λ＝α×Cp×ρ计算得到；弯曲强度测试：采用5967X型双立柱台式试验系统测试固化物的弯曲强度，并采用ASTMD790&amp;ISO178标准进行测试，采用三点弯曲的方法测试，样条尺寸为80±2mm×10±0.2mm×4±0.2mm，跨距为64mm；极限氧指数：按照GB/T2406.2-2009进行测试，制成试样尺寸为Ⅰ类型的样条，点燃方法为A，试验结果如下表所示：导热系数)弯曲强度极限氧指数实施例12.3717131.9实施例22.4117432.6实施例32.4017332.4对比例11.9315830.7对比例21.7914227.5最后需要说明的是：以上实施例不以任何形式限制本发明。对本领域技术人员来说，在本发明基础上，可以对其作一些修改和改进。因此，凡在不偏离本发明精神的基础上所做的任何修改或改进，均属于本发明要求保护的范围之内。
