Repository: 153534345/patent_generate

# patent_generate
 llm for patent generate

File: raw_patent_data/C/zhuanli_C_6000/5381.txt
标题title
一种钆基硼酸盐晶体及其制备方法和应用
摘要abst
本发明公开了一种钆基硼酸盐晶体及其制备方法和应用，所述钆基硼酸盐晶体的化学式为Ba5Gd36F，该晶体属单斜晶系，空间群为P21/c，其晶胞参数为：α＝γ＝90°，β＝99.116°，Z＝1。本发明提供的钆基硼酸盐晶体属于顺磁材料，具有可忽略的磁滞效应，具体在3K，Δμ0H＝9T条件下，表现出的最大磁熵变值为29.86J kg‑1K‑1，因此，该晶体材料在作为磁制冷剂方面具有巨大潜力。此外，本发明还进一步提供了上述钆基硼酸盐晶体的制备方法，该方法方便快捷，易于操作，具有较大的工业应用前景。
权利要求书clms
1.一种钆基硼酸盐晶体，其特征在于，所述钆基硼酸盐晶体的化学式为Ba5Gd36F。2.根据权利要求1所述的钆基硼酸盐晶体，其特征在于，所述钆基硼酸盐晶体属单斜晶系，空间群为P21/c，其晶胞参数为：α＝γ＝90°，β＝99.116°，Z＝1。3.一种如权利要求1-2任一所述的钆基硼酸盐晶体的制备方法，其特征在于，包括以下步骤：将含Ba化合物、含Gd化合物、含B化合物和含F化合物混匀，在有氧环境下，匀速升温至650℃-700℃，恒温预烧，一次冷却后研磨；在真空环境下，再次匀速升温至800℃-810℃，恒温反应，二次冷却后研磨得到所述钆基硼酸盐晶体。4.根据权利要3所述的制备方法，其特征在于，所述含Ba化合物、含Gd化合物、含B化合物和含F化合物中，Ba、Gd、B和F的摩尔比为4-6:2-4:5-7:1；优选为5:3:6:1。5.根据权利要3所述的制备方法，其特征在于，所述含Ba化合物为含Ba的碳酸盐或含Ba的氟化物；优选地，所述含Gd化合物为含Gd的氧化物；优选地，所述含B化合物为H3BO3或B2O3；优选地，所述含F化合物为BaF2。6.根据权利要3所述的制备方法，其特征在于，所述匀速升温或所述再次匀速升温的升温速率为30℃/h-40℃/h。7.根据权利要3所述的制备方法，其特征在于，所述恒温预烧的时间为1d-3d。8.根据权利要3所述的制备方法，其特征在于，所述一次冷却是在40℃/h-50℃/h的降温速率下进行的。9.根据权利要3所述的制备方法，其特征在于，所述二次冷却是在30℃/h-40℃/h的降温速率下进行的。10.一种如权利要求1-2任一所述的钆基硼酸盐晶体或如权利要求3-9任一所述的制备方法制得的钆基硼酸盐晶体在用作磁制冷材料中的应用。
说明书desc
技术领域本发明涉及磁制冷材料技术领域。更具体地，涉及一种钆基硼酸盐晶体及其制备方法和应用。背景技术磁热效应是所有磁性材料的固有性质。磁制冷材料主要依靠等温磁化和绝热去磁过程来实现对周围环境的降温：外加磁场为零时，材料内磁矩方向杂乱无序，磁熵较大；等温条件下施加磁场，磁矩取向趋于一致，磁熵减小，磁场对材料做功使体系绝热温度上升，向环境放热；其后在绝热条件下撤去外加磁场，磁矩恢复杂乱状态，磁熵增大，体系绝热温度下降，向外界环境吸热，达到制冷的目的。磁制冷技术是基于材料的磁热效应以获得极低温度的技术，较传统制冷技术，其有高效率、低能耗、绿色环保的优势，被誉为绿色制冷技术，因此也受到世界各国的重视。磁制冷材料的选择要求磁性分子具有大的自旋基态、小的磁各向异性、高的磁密度、合适的磁交换以及低能量的激发自旋态。Gd3+离子具有半充满的4f电子壳层，基态自旋大，磁各向异性可忽略，钆基化合物可作为良好的低温磁制冷材料。因此，本发明旨在提供一种在磁制冷材料领域具有较大应用前景的新型钆基硼酸顺磁盐晶体材料。发明内容本发明的第一个目的在于提供一种钆基硼酸盐晶体。本发明的第二个目的在于提供一种钆基硼酸盐晶体的制备方法。本发明的第三个目的在于提供一种钆基硼酸盐晶体在用作磁制冷材料中的应用。为达到上述目的，本发明采用下述技术方案：第一方面，本发明提供一种钆基硼酸盐晶体，所述钆基硼酸盐晶体的化学式为Ba5Gd36F。进一步，所述钆基硼酸盐晶体属单斜晶系，空间群为P21/c，其晶胞参数为：α＝γ＝90°，β＝99.116°，Z＝1。其中，稀土离子Gd3+具有高自旋基态和较小磁各向异性，但是磁性阳离子Gd3+的体积较大，常见的几种配位环境中的配体较多，本发明选择体积和相对分子质量小的配体，在构建化合物基本框架时，可以给体积较大的磁性阳离子提供尽可能多的填充空间，同时保证磁性阳离子之间存在一定的间距以较少磁相互作用，尽可能提高稀土/配体的质量比值来提高晶体磁密度。此外，小分子量的BO33-作为配体，还可以降低晶体在实际应用过程中的加工难度并提高晶体的制冷稳定性。第二方面，本发明提供一种上述钆基硼酸盐晶体的制备方法，该方法包括以下步骤：将含Ba化合物、含Gd化合物、含B化合物和含F化合物混匀，在有氧环境下，匀速升温至650℃-700℃，恒温预烧，一次冷却后研磨；在真空环境下，再次匀速升温至800℃-810℃，恒温反应，二次冷却后研磨得到钆基硼酸盐晶体。进一步，在上述方法中，所述含Ba化合物、含Gd化合物、含B化合物和含F化合物中，Ba、Gd、B和F的摩尔比为4-6:2-4:5-7:1；优选为5:3:6:1。其中，原料配比在本发明范围内可进一步减少目标产物的杂相比例。所述含Ba化合物为含Ba的碳酸盐或含Ba的氟化物。所述含Gd化合物为含Gd的氧化物。所述含B化合物为H3BO3或B2O3。所述含F化合物为BaF2。所述匀速升温或所述再次匀速升温的升温速率为30℃/h-40℃/h。所述恒温预烧的时间为1d-3d。其中，恒温煅烧目的在于去除反应物中的H2O以及CO2，并进行初步固相反应，所述有氧环境优选为空气气氛。所述一次冷却是在40℃/h-50℃/h的降温速率下进行的。所述二次冷却是在30℃/h-40℃/h的降温速率下进行的。第五方面，本发明提供一种上述钆基硼酸盐晶体在用作磁制冷材料中的应用。另需注意的是，如果没有特别说明，本发明所记载的任何范围包括端值以及端值之间的任何数值以及以端值或者端值之间的任意数值所构成的任意子范围。本发明中制备方法如无特殊说明则均为常规方法，所用的原料如无特别说明均可从公开的商业途径获得或根据现有技术制得。本发明的有益效果1)本发明提供的钆基硼酸盐晶体属于顺磁盐材料，具有可忽略的磁滞效应，用作磁制冷材料具有较高的制冷效率。2)本发明提供的钆基硼酸盐晶体，在3K，Δμ0H＝9T条件下表现出的最大磁熵变值为29.86J kg-1K-1，在作为磁制冷剂方面具有巨大潜力。3)本发明提供的钆基硼酸盐晶体的制备方法方便快捷，易于操作，有较大的应用前景。附图说明图1示出实施例1制备的Ba5Gd36F晶体的XRD图。图2示出实施例1制备的Ba5Gd36F晶体的结构示意图。图3示出实施例1制备的Ba5Gd36F晶体的红外光谱图。图4示出实施例1制备的Ba5Gd36F晶体的热重曲线图。图5示出实施例1制备的Ba5Gd36F晶体的变温磁化率曲线以及居里外斯拟合曲线图。图6示出实施例1制备的Ba5Gd36F晶体的变温变场磁化强度图。图7示出实施例1制备的Ba5Gd36F晶体的Arrott曲线图。图8示出实施例1制备的Ba5Gd36F晶体的磁熵变化图。具体实施方式下面通过实施例对本发明进行具体描述，有必要在此指出的是本实施例只用于对本发明进行进一步说明，不能理解为对本发明保护范围的限制，该领域的技术熟练人员可以根据以上发明的内容做出一些非本质的改进和调整。在不冲突的情况下，本发明中的实施例及实施例中的特征可以相互组合。实施例1采用高温固相法制备粉末状Ba5Gd36F晶体，包括如下步骤：称取BaCO3：2.22g，BaF2：0.22g，Gd2O3：1.36g，B2O3：0.52g混匀，装入Φ20mm×20mm的开口铂金坩埚中，将其压实，放入马弗炉中，在空气环境下以30℃/h的加热速率升温至700℃，恒温预烧2d，再以50℃/h的速率冷却至室温，研磨后得到初步预烧产物。后将预烧产物倒入石英玻璃管中抽真空密封，放入马弗炉中，以30℃/h的加热速率升温至810℃，恒温反应2d后，以40℃/h的速率冷却至室温，研磨，制得Ba5Gd36F晶体的粉末样品。将本例制备的Ba5Gd36F晶体样品进行如下测试：结构表征：采用XRD对本例得到的Ba5Gd36F晶体进行表征，结果如图1所示，图中显示，Ba5Gd36F属单斜晶系，空间群为P21/c，其晶胞参数为：α＝γ＝90°，β＝99.116°，Z＝1。本例制得的Ba5Gd36F结构示意图见图2所示。图3是本例得到的Ba5Gd36F晶体红外光谱表征结果，图中显示，BO33-的不对称伸缩振动峰在1265，1213和1165cm-1，BO33-的对称伸缩振动峰在916cm-1，BO33-的弯曲振动峰位于740和586cm-1。红外光谱表明Ba5Gd36F晶体中B的配位方式是BO3，与实际结构相吻合。热稳定性测试：该Ba5Gd36F晶体的热重分析结果如图4所示，表明此晶体材料在室温到其熔点1235℃的温度范围内稳定性良好，不存在相变以及质量损失。磁性测试：采用Quantum Design PPMS-9综合物性系统在2K-300K范围内，磁场0T-9T条件下进行以下磁热效应研究：在温度范围为2K-300K，磁场范围为0-9T的条件下测得Ba5Gd36F晶体的变温磁化率以及变温磁化率倒数曲线如图5所示。根据居里-外斯定理对变温磁化率倒数曲线进行线性拟合，可得该化合物为顺磁盐材料，C＝7.56emu K mol-1，θ＝0.98K，正的外斯常数说明了Ba5Gd36F晶体的极其弱的铁磁耦合作用，适用于用作磁制冷材料。在温度范围为2K-10K，磁场范围为0-9T的条件下测得的Ba5Gd36F晶体的变温变场磁化强度图，如图6所示。曲线显示随着磁场强度的增强，Ba5Gd36F晶体的磁化强度逐渐增加，并在温度2K、磁场9T时达到饱和值6.72NμΒ和理论值7NμΒ十分接近。Ba5Gd36F晶体的相变类型可以根据Banerjee准则：用变温变场的磁化强度数据来估算，所得结果如图7的Arrott曲线，曲线上每点的斜率均为正，说明该晶体材料的磁相变属于二级磁相变。Ba5Gd36F晶体的磁熵变化可根据Maxwell公式：用变温变场的磁化强度数据来估算，所得结果如图8的磁熵曲线，可知测试范围内晶体材料在3K，Δμ0H＝9T时表现出最大磁熵变值29.86J kg-1K-1。实施例2采用高温固相法制备粉末状Ba5Gd36F晶体，包括如下步骤：称取BaCO3：2.22g，BaF2：0.22g，Gd2O3：1.36g，H3BO3：0.93g混匀，装入Φ20mm×20mm的开口铂金坩埚中，将其压实，放入马弗炉中，在空气环境下以30℃/h的加热速率升温至700℃，恒温预烧2d，再以50℃/h的速率冷却至室温，研磨后得到初步预烧产物。后将预烧产物倒入石英玻璃管中抽真空密封，放入马弗炉中，以30℃/h的加热速率升温至810℃，恒温反应2d后，以40℃/h的速率冷却至室温，研磨，制得Ba5Gd36F晶体的粉末样品。采用XRD对本例得到的Ba5Gd36F晶体进行表征，结果与实施例1基本一致。实施例3采用高温固相法制备粉末状Ba5Gd36F晶体，包括如下步骤：称取BaCO3：2.22g，BaF2：0.22g，Gd2O3：1.36g，H3BO3：0.46g和B2O3：0.26g混匀，装入Φ20mm×20mm的开口铂金坩埚中，将其压实，放入马弗炉中，在空气环境下以30℃/h的加热速率升温至700℃，恒温预烧2d，再以50℃/h的速率冷却至室温，研磨后得到初步预烧产物。后将预烧产物倒入石英玻璃管中抽真空密封，放入马弗炉中，以30℃/h的加热速率升温至810℃，恒温反应2d后，以40℃/h的速率冷却至室温，研磨，制得Ba5Gd36F晶体的粉末样品。采用XRD对本例得到的Ba5Gd36F晶体进行表征，结果与实施例1基本一致。实施例4采用高温固相法制备粉末状Ba5Gd36F晶体，包括如下步骤：称取BaCO3：2.22g，BaF2：0.22g，Gd2O3：1.36g，H3BO3：0.46g和B2O3：0.26g混匀，装入Φ20mm×20mm的开口铂金坩埚中，将其压实，放入马弗炉中，在空气环境下以30℃/h的加热速率升温至700℃，恒温预烧1d，再以50℃/h的速率冷却至室温，研磨后得到初步预烧产物。后将预烧产物倒入石英玻璃管中抽真空密封，放入马弗炉中，以30℃/h的加热速率升温至810℃，恒温反应2d后，以40℃/h的速率冷却至室温，研磨，制得Ba5Gd36F晶体的粉末样品。采用XRD对本例得到的Ba5Gd36F进行表征，结果与实施例1基本一致。对比例1采用高温固相法制备晶体，包括如下步骤：称取BaCO3：2.96g，Gd2O3：1.45g，GdF3：0.21g和B2O3：0.63g混匀，装入Φ20mm×20mm的开口铂金坩埚中，将其压实，放入马弗炉中，在空气环境下以30℃/h的加热速率升温至700℃，恒温预烧1d，再以50℃/h的速率冷却至室温，研磨后得到初步预烧产物。后将预烧产物倒入石英玻璃管中抽真空密封，放入马弗炉中，以30℃/h的加热速率升温至810℃，恒温反应2d后，以40℃/h的速率冷却至室温，研磨，制得粉末样品。采用XRD对本例得到的粉末样品进行表征，结果显示本例粉末样品的XRD与实施例1不符，即未能合成目标产物Ba5Gd36F晶体。对比例2采用高温固相法制备晶体，包括如下步骤：称取BaCO3：2.22g，BaCl2：0.26g，Gd2O3：1.36g，B2O3：0.52g混匀，装入Φ20mm×20mm的开口铂金坩埚中，将其压实，放入马弗炉中，在空气环境下以30℃/h的加热速率升温至700℃，恒温预烧2d，再以50℃/h的速率冷却至室温，研磨后得到初步预烧产物。后将预烧产物倒入石英玻璃管中抽真空密封，放入马弗炉中，以30℃/h的加热速率升温至810℃，恒温反应2d后，以40℃/h的速率冷却至室温，研磨，制得粉末样品。采用XRD对本例得到的粉末样品进行表征，结果显示本例粉末样品的XRD谱图与实施例1不符，即未能合成目标产物Ba5Gd36F晶体。对比例4采用高温固相法制备晶体，包括如下步骤：称取BaCO3：2.22g，BaF2：0.22g，Gd2O3：1.36g，B2O3：0.52g混匀，装入Φ20mm×20mm的开口铂金坩埚中，将其压实，放入马弗炉中，在空气环境下以30℃/h的加热速率升温至700℃，恒温预烧2d，再以50℃/h的速率冷却至室温，研磨后得到初步预烧产物。空气中将预烧产物倒入石英玻璃管中，放入马弗炉，以30℃/h的加热速率升温至810℃，恒温反应2d后，以40℃/h的速率冷却至室温，研磨，制得粉末样品。采用XRD对本例得到的粉末样品进行表征，结果显示本例粉末样品的XRD谱图与实施例1不符，即未能合成目标产物Ba5Gd36F晶体。对比例5采用水溶液法制备晶体，包括如下步骤：称取BaCO3：2.22g，BaF2：0.22g，Gd2O3：1.36g，B2O3：0.52g混匀放置于100mL玻璃烧杯中，将其溶解于体积浓度为40％的浓硝酸中，将其放置于200℃的烘箱中至烘干。将得到的白色粉末放置于Φ20mm×20mm的开口铂金坩埚中，将其压实，放入马弗炉中，在空气环境下以30℃/h的加热速率升温至700℃，恒温预烧2d，再以50℃/h的速率冷却至室温，研磨后得到初步预烧产物。后将预烧产物倒入石英玻璃管中抽真空密封，放入马弗炉中，以30℃/h的加热速率升温至810℃，恒温反应2d后，以40℃/h的速率冷却至室温，研磨，制得粉末样品。采用XRD对本例得到的粉末样品进行表征，结果显示本例粉末样品的XRD谱图与实施例1不符，即未能合成目标产物Ba5Gd36F晶体。显然，本发明的上述实施例仅仅是为清楚地说明本发明所做的举例，而并非是对本发明的实施方式的限定，对于所属领域的普通技术人员来说，在上述说明的基础上还可以做出其它不同形式的变化或变动，这里无法对所有的实施方式予以穷举，凡是属于本发明的技术方案所引申出的显而易见的变化或变动仍处于本发明的保护范围之列。

File: raw_patent_data/C/zhuanli_C_6000/5757.txt
标题title
一种铪氧氟化合物二阶非线性光学晶体材料及其制备与应用
摘要abst
本发明涉及一种铪氧氟化合物二阶非线性光学晶体材料及其制备与应用，该晶体材料的化学式为HfOF4H2，该晶体材料属于四方晶系，空间群为I‑42d，晶胞参数为α＝β＝γ＝90°，Z＝8。与现有技术相比，本发明突破了现有d0过渡金属氧氟化合物二阶非线性光学晶体材料的短波吸收截止边的极限，其紫外吸收截止边在190nm以下，在可见‑紫外激光领域具有广泛的应用前景。
权利要求书clms
1.一种铪氧氟化合物二阶非线性光学晶体材料，其特征在于，其化学式为HfOF4H2，该晶体材料属于四方晶系，空间群为I-42d，晶胞参数为α＝β＝γ＝90°，Z＝8。2.根据权利要求1所述的一种铪氧氟化合物二阶非线性光学晶体材料，其特征在于，该晶体材料属于四方晶系，空间群为I-42d，晶胞参数为α＝β＝γ＝90°，Z＝8。3.根据权利要求1所述的一种铪氧氟化合物二阶非线性光学晶体材料，其特征在于，该晶体材料的吸收截止边小于190nm。4.如权利要求1-3任一所述的一种铪氧氟化合物二阶非线性光学晶体材料的制备方法，其特征在于，将铪源、氟源、硫酸和水混合，置于密闭反应容器中，水热晶化，即得到目标产物。5.根据权利要求4所述的一种铪氧氟化合物二阶非线性光学晶体材料的制备方法，其特征在于，铪源中的铪元素、氟源中的氟元素、硫酸和水的摩尔比为1:::。6.根据权利要求4所述的一种铪氧氟化合物二阶非线性光学晶体材料的制备方法，其特征在于，所述铪源为二氧化铪。7.根据权利要求4所述的一种铪氧氟化合物二阶非线性光学晶体材料的制备方法，其特征在于，所述氟源为氢氟酸。8.根据权利要求4所述的一种铪氧氟化合物二阶非线性光学晶体材料的制备方法，其特征在于，水热晶化的温度为200～230℃，时间不少于6h。9.如权利要求1-3任一所述的一种铪氧氟化合物二阶非线性光学晶体材料的应用，其特征在于，该晶体材料用于激光频率转换器中。10.根据权利要求9所述的一种铪氧氟化合物二阶非线性光学晶体材料的应用，其特征在于，所述激光频率转换器用于在1064nm激光照射下输出532nm绿光。
说明书desc
技术领域本发明属于非线性光学晶体技术领域，涉及一种铪氧氟化合物二阶非线性光学晶体材料及其制备与应用。背景技术具有二次谐波特性的非线性光学晶体材料在激光频率转换、微加工、光电调制、光刻和半导体检测等精密制造中具有重要应用，因为它可以产生连续可调相干光。根据透明域的不同，我们可以在红外，紫外-可见和深紫外等不同的光学领域应用不同的非线性光学材料。其中，在深紫外光学领域下应用的非线性光学材料是近年来在科学研究和实际应用中探索的重点领域之一，对于波长短于200nm的相干光在很多领域迫切需要，如193nm光刻、微纳米技术的发展，精密激光工艺，超高能量分辨率光电子能谱和光电子发射显微镜等现代仪器，化学反应动力学基础研究等。近年来，d0过渡金属氧氟化合物是一类具有实际运用价值的非线性光学晶体材料。然而，现有的d0过渡金属氧氟化合物的吸收截止边均大于200nm，限制了其在短波紫外波段的应用。同时，要测试一种二阶非线性光学晶体的基本物理性能需要该晶体的尺寸达毫米级甚至厘米级。而实验室生长的倍频晶体往往很难达到这个尺寸。发明内容本发明的目的就是为了提供一种铪氧氟化合物二阶非线性光学晶体材料及其制备与应用，。本发明的目的可以通过以下技术方案来实现：本发明的技术方案之一提供了一种铪氧氟化合物二阶非线性光学晶体材料，其化学式为HfOF4H2，该晶体材料属于四方晶系，空间群为I-42d，晶胞参数为α＝β＝γ＝90°，Z＝8。进一步的，该晶体材料属于四方晶系，空间群为I-42d，晶胞参数为α＝β＝γ＝90°，Z＝8。进一步的，该晶体材料的吸收截止边小于190nm。每个不对称单元中含有1个Hf，1个O，2个F和2个H。Hf4+阳离子与两个O原子和六个F原子配位形成多面体。每个多面体通过六个角共享的O/F原子连接相邻的多面体。多面体的进一步连通性在ac平面中形成具有六元环通道的三维框架。本发明的技术方案之二提供了一种铪氧氟化合物二阶非线性光学晶体材料的制备方法，将铪源、氟源、硫酸和水混合，置于密闭反应容器中，水热晶化，即得到目标产物。进一步的，铪源中的铪元素、氟源中的氟元素、硫酸和水的摩尔比为1:::。进一步的，所述铪源为二氧化铪。进一步的，所述氟源为氢氟酸。进一步的，水热晶化的温度为200～230℃，时间不少于6h。进一步的，晶化结束后，以0.5℃/h～13℃/h的降温速率降温到室温。本发明的技术方案之三提供了一种铪氧氟化合物二阶非线性光学晶体材料的应用，该晶体材料用于激光频率转换器中。进一步的，所述激光频率转换器用于在1064nm激光照射下输出532nm绿光。具体的，HfOF4H2晶体作为一种二阶非线性光学晶体材料。在1064nm激光照射下，HfOF4H2晶体可输出很强的532nm绿光，其粉末SHG系数为KH2PO4的1.8倍，且能实现相位匹配。与现有技术相比，本发明具有以下优点：本申请提供了一种新的二阶非线性光学晶体HfOF4H2，在1064nm激光辐照下，该晶体材料具有较强的倍频效应，约为KDP晶体倍频强度的1.8倍，能够实现相位匹配。此外，该晶体材料在深紫外-紫外-可见光区有很宽的光学透过范围，紫外吸收截止边小于190nm。该晶体材料实现了倍频响应和光学带隙的有效平衡，在深紫外激光频率转换、光电调制、激光信号全息储存等领域有广阔的应用前景。本申请还提供了所述毫米级二阶非线性光学晶体HfOF4H2的制备方法，采用水热晶化法，在200～230℃下，以氢氟酸作为氟源，用硫酸作为金属助溶剂，可以克服HfO2在水溶液中难以溶解的弊端，最终得到大尺寸、高纯度的HfOF4H2晶体材料。附图说明图1是HfOF4H2的晶体照片图；图2是HfOF4H2的晶体结构示意图；图3是X射线衍射图谱对比；其中是样品1#根据单晶X射线衍射数据解析出的晶体结构，模拟得到的X射线衍射图谱；是样品1#研磨成粉末后用X射线衍射测试得到的图谱；图4是样品1#的紫外-可见-近红外透过光谱；图5是样品1#的红外光谱光谱；图6是样品1#的热重量分析图谱；图7是样品1#和KDP样品尺寸在105～150μm范围内的二次谐波信号图；图8是样品1#在1.064μm波段下的二次谐波相位匹配图。具体实施方式下面结合附图和具体实施例对本发明进行详细说明。本实施例以本发明技术方案为前提进行实施，给出了详细的实施方式和具体的操作过程，但本发明的保护范围不限于下述的实施例。以下各实施方式或实施例中，如无特别说明的原料或处理技术，则表明其均为本领域为实现对应功能而采用的常规部件或结构。实施例1：样品的水热合成将铪源、氟源、硫酸和水按照一定比例混合成起始原料，密封于带有聚四氟乙烯内衬的水热反应釜中，升温至晶化温度，恒温一段时间后，以一定速率将反应体系温度缓慢降至室温，过滤清洗，即可获得长达2mm、块状的HfOF4H2晶体。初始混合物中原料的种类及配比、晶化温度、晶化时间与样品编号的关系如表1所示。表1样品与采用原料及合成条件的对应性实施例2晶体结构解析采用单晶X射线衍射和粉末X射线衍射方法，对样品1#～6#进行结构解析。其中单晶X射线衍射测试在德国Bruker公司D8VENTURE CMOS X型X射线单晶衍射仪上进行。晶体尺寸为0.12×0.19×0.15mm3；数据收集温度为293K，衍射光源为石墨单色化的Mo-Kα射线扫描方式为ω；数据采用Multi-Scan方法进行吸收校正处理。结构解析采用SHELXTL-97程序包完成；用直接法确定重原子的位置，用差值傅立叶合成法得到其余原子坐标；用基于F2的全矩阵最小二乘法精修所有原子的坐标及各向异性热参数。粉末X射线衍射测试在德国Bruker公司Bruker D8型的X射线粉末衍射仪上进行，测试条件为固定靶单色光源Cu-Kα，波长电压电流为40kV/20A，狭缝DivSlit/RecSlit/SctSlit分别为2.00deg/0.3mm/2.00deg，扫描范围5–70°，扫描步长0.02°。其中，单晶X射线衍射测试结果显示，样品1#～6#具有相同的化学结构式和晶体结构，化学式为HfOF4H2，分子量为272.51，属于四方晶系，其空间群为I-42d，晶胞参数为α＝β＝γ＝90°，Z＝8。以样品1#为典型代表，其晶体结构数据为α＝β＝γ＝90°，Z＝8，晶胞体积为其晶体结构如图2所示。粉末X射线衍射测试结果显示，在样品1#～6#的XRD谱图上，各样品峰值位置基本相同，峰强度略有差别。以样品1#为典型代表，如图3所示。图3中为样品1#研磨成粉末后经X射线衍射测试得到的图谱，图3中为根据其单晶X射线衍射解析出的晶体结构，模拟得到的X射线衍射图谱，两者的峰值位置和峰强度一致，说明所得样品有很高纯度。实施例3紫外透过光谱测试样品1#的透过光谱测试在美国安捷伦公司Cary 5000型紫外-可见-近红外分光光度计上进行。结果如图4所示，由图4可以看出该化合物具有较宽的光学透过范围，紫外吸收截止边小于190nm，对应光学带隙大于6.53eV。实施例4红外光谱测试样品1#的红外光谱测试在美国赛默飞世尔科技有限公司Nicolet iS10型傅里叶红外光谱仪上进行。结果如图5所示，由图5可以看出该化合物具有较宽的光学透过范围。实施例5热重量测试样品1#的热重测试在德国耐驰设备制造有限公司Netzsch STA 409PC型热重分析仪上进行。结果如图6所示，由图6可以看出该化合物可以稳定到200℃，具有较好的热稳定性。实施例6倍频测试实验及结果样品1#的倍频测试实验具体如下：采用调Q的Nd:YAG固体激光器产生的波长为1064nm的激光作为基频光，照射被测试晶体粉末，利用光电倍增管探测产生的二次谐波，用示波器显示谐波强度。将晶体样品与对照样品KH2PO4晶体分别研磨，用标准筛筛分出不同颗粒度的晶体，颗粒度范围分别为小于26、26～50、50～74、74～105、105～150、150～200、200～280μm。观察倍频信号强度随颗粒度变化的趋势，判断其是否可以实现相位匹配。同样测试条件下，比较样品与KH2PO4样品所产生的二次谐波强度，从而得到样品倍频效应的相对大小。测试结果表明，化合物HfOF4H2晶体具有较大的倍频效应，在1064nm波长激光辐照下，倍频信号强度为对照样品KH2PO4晶体的1.8倍，可实现I型相位匹配。上述的对实施例的描述是为便于该技术领域的普通技术人员能理解和使用发明。熟悉本领域技术的人员显然可以容易地对这些实施例做出各种修改，并把在此说明的一般原理应用到其他实施例中而不必经过创造性的劳动。因此，本发明不限于上述实施例，本领域技术人员根据本发明的揭示，不脱离本发明范畴所做出的改进和修改都应该在本发明的保护范围之内。

File: raw_patent_data/C/zhuanli_C_7000/6491.txt
标题title
含有氮氧自由基与二茂铁基团的共轭有机金属聚合物及制备方法与应用、复合热电薄膜
摘要abst
本发明公开含有氮氧自由基与二茂铁基团的共轭有机金属聚合物及制备方法与应用、复合热电薄膜。本发明提供了三种金属有机共轭聚合物，包括：9‑‑9H‑芴以单键形式与含TEMPO的三苯胺相连的聚合物；9‑‑9H‑芴以三键形式与含TEMPO的三苯胺相连的聚合物；二茂铁基团直接以单键形式与含TEMPO的三苯胺相连的聚合物。本发明所述金属有机共轭聚合物与单壁碳纳米管形成复合材料，研究其在热电领域的应用，本发明复合热电薄膜中的最高功率因数为156.5±1.6μW m‑1K‑2。
权利要求书clms
1.一种含有氮氧自由基与二茂铁基团的共轭有机金属聚合物，所述共轭有机金属聚合物的结构式如式I、式II或式III所示：2.一种权利要求1所述的含有氮氧自由基与二茂铁基团的共轭有机金属聚合物的制备方法，其特征在于，包括步骤：提供化合物1，所述化合物1的结构式：提供化合物2，所述化合物2的结构式：提供化合物3，所述化合物3的结构式：提供化合物4，所述化合物4的结构式：将所述化合物1与所述化合物2加入到甲苯中，并加入催化剂，进行Suzuki偶联反应，得到式I所示的共轭有机金属聚合物；将所述化合物1与所述化合物4加入到甲苯中，并加入催化剂，进行Suzuki偶联反应，得到式III所示的共轭有机金属聚合物；将所述化合物1与所述化合物3加入到二氧六环与二异丙胺溶剂中，并加入催化剂，进行Sonogashira反应，得到式II所示的共轭有机金属聚合物。3.根据权利要求2所述的含有氮氧自由基与二茂铁基团的共轭有机金属聚合物的制备方法，其特征在于，所述催化剂为二氯化钯或双二氯化钯。4.根据权利要求2所述的含有氮氧自由基与二茂铁基团的共轭有机金属聚合物的制备方法，其特征在于，所述化合物1、化合物2和催化剂的摩尔比为1:1:0.15；所述化合物1、化合物4和催化剂的摩尔比为1:1:0.15；所述化合物1、化合物3和催化剂的摩尔比为1:1.3:0.15。5.根据权利要求2所述的含有氮氧自由基与二茂铁基团的共轭有机金属聚合物的制备方法，其特征在于，所述Suzuki反应的温度为80-120℃，所述Stille偶联反应的时间为40-80小时；所述Sonogashira反应的温度为80-120℃，所述Sonogashira反应的时间为40-80小时。6.根据权利要求2所述的含有氮氧自由基二茂铁基团的共轭有机金属聚合物的制备方法，其特征在于，所述化合物1的制备方法，包括步骤：提供化合物5，所述化合物5的结构式：将4-羟基-2,2,6,6-四甲基哌啶1-氧基溶解在二氯甲烷溶液中，然后加入所述化合物5，得到悬浮液；将4-二甲氨基吡啶和1-乙基-3-碳二亚胺盐酸盐置于所述悬浮液中，在室温下搅拌，然后进行纯化处理，得到所述化合物1。7.根据权利要求6所述的含有氮氧自由基与二茂铁基团的共轭有机金属聚合物的制备方法，其特征在于，所述化合物5的制备方法，包括步骤：提供化合物6，所述化合物6的结构式：将所述化合物6置于含丙酮和水的混合液中，并加入高锰酸钾，进行反应，然后进行纯化处理，得到所述化合物5。8.根据权利要求2所述的含有氮氧自由基与二茂铁基团的共轭有机金属聚合物的制备方法，其特征在于，所述化合物2的制备方法，包括步骤：提供化合物7，所述化合物7的结构式：将乙酸钾、2-二环己基磷-2′,4′,6′-三异丙基联苯、三二钯和化合物7混合，并加入二恶烷，在惰性气氛环境下进行反应，然后进行纯化处理，得到所述化合物2。9.一种权利要求1所述的含有氮氧自由基与二茂铁基团的共轭有机金属聚合物在热电领域中的应用。10.一种复合热电薄膜，其特征在于，所述复合热电薄膜包括权利要求1所述的含有氮氧自由基与二茂铁基团的共轭有机金属聚合物和单壁碳纳米管。
说明书desc
技术领域本发明涉及热电材料领域，尤其涉及一种含有氮氧自由基与二茂铁基团的共轭有机金属聚合物及制备方法与应用、复合热电薄膜。背景技术不可再生能源，如化石燃料、天然气等，是当今我们的主要能源来源，而随着不可再生能源的快速消耗，目前能源危机成为全球最大的问题之一，所以专注于绿色、清洁和可再生能源的开发变得迫在眉睫。在我们的日常生活中会产生大量的废热能，例如汽车摩擦、不同车辆燃烧化石燃料、地热能等，而热电材料的开发可以利用这些废热并将其转化为通过塞贝克效应有用的电能。功率因数用于确定材料的热电效率，其中PF＝S2σ；从此公式可以看出，如果我们需要具有高热电性能的材料，则需要同时提高塞贝克系数和电导率。在过去的几十年中，无机和有机热电材料均受到大量关注，无机材料的高导电性首先引起了科学家们的注意，金属镁、结晶硒和锗等常被用来提高材料的热电性能。然而，无机热电材料由于毒性高、铅、铋等)、成本高、操作困难等原因，无法在市场上商业化，与无机材料相比，有机热电材料表现出其特有的优点，例如低成本、低毒性、环境友好、结构改变的可能性更大，可加工性更强等。近十年来，聚合物如聚聚苯乙烯磺酸盐、聚吡咯、聚苯胺、聚咔唑、聚乙炔等以及供体-受体共轭聚合物在有机热电材料领域发挥重要作用。另一方面，有机金属化合物也引起了科学家们的注意，第一，金属的d轨道与有机共轭配体的p轨道相互作用，通过在化合物中引入金属，使电荷转移具有导电性；第二，当共轭配体和金属中心的氧化还原活性相互匹配时，可以提高电导率；第三，通过改变有机配体和金属中心来增加结构改性的多样性。在之前的热电材料研究中，已经合成了p型和n型聚并实现了高热电性能，但他们也遇到了另一个问题，即金属聚合物不溶于所有有机溶剂，因此，这些聚合物不能广泛应用于我们的日常生活，需要设计其他有机金属化合物来满足溶液可制备性的目的。因此，现有技术仍有待于改进和发展。发明内容自由基化合物是含有不成对电子的化合物，即使没有任何化学掺杂，这些未配对的电子也可以提高有机化合物的导电性。因此，本发明主要探索含有稳定自由基部分的金属聚合物在热电性能方面的研究。本发明的技术方案如下：本发明的第一方面，提供含有氮氧自由基与二茂铁基团的共轭有机金属聚合物，其结构式如式I、式II或式III所示：本发明提供了三种含有氮氧自由基与二茂铁基团的共轭有机金属聚合物，包括式I：9--9H-芴以单键形式与含四甲基哌啶氧化物基团的三苯胺相连的聚合物；式II：9--9H-芴以三键形式与含TEMPO的三苯胺相连的聚合物；式III：二茂铁基团直接以单键形式与含TEMPO的三苯胺相连的聚合物。在本发明中，二茂铁是位于芴-三苯胺聚合物的外围位置或沿聚合物主链的有机金属基团，聚合物主链中同时均引入了氮氧自由基。本发明含有氮氧自由基与二茂铁基团的共轭有机金属聚合物的制备方法简单易实现且成本低廉。本发明的第二方面，提供一种本发明所述的含有氮氧自由基与二茂铁基团的共轭有机金属聚合物的制备方法，其中，包括步骤：S1、提供化合物1，所述化合物1的结构式：S2、提供化合物2，所述化合物2的结构式：S3、提供化合物3，所述化合物3的结构式：S4、提供化合物4，所述化合物4的结构式：S5、将所述化合物1与所述化合物2加入到甲苯中，并加入催化剂，进行Suzuki偶联反应，得到式I所示的共轭有机金属聚合物；将所述化合物1与所述化合物4加入到甲苯中，并加入催化剂，进行Suzuki偶联反应，得到式III所示的共轭有机金属聚合物；将所述化合物1与所述化合物3加入到二氧六环与二异丙胺溶剂中，并加入催化剂，进行Sonogashira反应，得到式II所示的共轭有机金属聚合物。在一种实施方式中，所述催化剂为二氯化钯或双二氯化钯等，但不限于此。在一种实施方式中，所述化合物1、化合物2和催化剂的摩尔比为1:1:0.15。在一种实施方式中，所述化合物1、化合物4和催化剂的摩尔比为1:1:0.15。在一种实施方式中，所述化合物1、化合物3和催化剂的摩尔比为1:1.3:0.15。在一种实施方式中，所述Suzuki反应的温度为80-120℃，所述Stille偶联反应的时间为40-80小时。在一种实施方式中，所述Sonogashira反应的温度为80-120℃，所述Sonogashira反应的时间为40-80小时。步骤S1中，在一种实施方式中，所述化合物1的制备方法，包括步骤：S11、提供化合物5，所述化合物5的结构式：S12、将4-羟基-2,2,6,6-四甲基哌啶1-氧基溶解在二氯甲烷溶液中，然后加入所述化合物5，得到悬浮液；将4-二甲氨基吡啶和1-乙基-3-碳二亚胺盐酸盐置于所述悬浮液中，在室温下搅拌。然后进行纯化处理，得到浅棕色固体。进一步地，所述搅拌的时间为1-15小时，如12小时。进一步地，使用柱层析法进行纯化处理。步骤S11中，在一种实施方式中，所述化合物5的制备方法，包括步骤：S111、提供化合物6，所述化合物6的结构式：S112、将所述化合物6置于含丙酮和水的混合液中，并加入高锰酸钾，进行反应，然后进行纯化处理，得到所述化合物5。进一步地，所述反应的温度为20-200℃。进一步地，所述反应的时间为1-14小时，如4小时。进一步地，所述纯化处理的步骤包括：通过旋转蒸发除去丙酮，然后加入蒸馏水，真空过滤溶液，后在滤液中加入浓盐酸有白色沉淀生成，将白色沉淀用大量去离子水洗涤，后真空干燥得到化合物5。步骤S2中，在一种实施方式中，所述化合物2的制备方法，包括步骤：S21、提供化合物7，所述化合物7的结构式：S22、将乙酸钾、2-二环己基磷-2′,4′,6′-三异丙基联苯、三二钯3)和化合物7混合，并加入二恶烷，在惰性气氛环境下进行反应，然后纯化处理，得到红色固体化合物2。进一步地，所述反应的温度可以为100℃。进一步地，所述反应的时间为1-14小时，如12小时。步骤S21中，在一种实施方式中，所述化合物7的制备方法，包括步骤：将二异丙胺注入充满氮气的两颈圆底烧瓶中，然后将温度冷却至-78℃，注入正丁基锂，将溶液搅拌30分钟直到温度达到0℃，观察到淡黄色溶液，温度再次降至-78℃，将干燥的四氢呋喃的2,7-二溴-9H-芴注入该溶液中并搅拌5分钟，然后将在四氢呋喃溶液中的二茂铁甲醛加入溶液混合物中并在室温下搅拌过夜，反应结束后洗涤，萃取，并通过柱层析纯化产物。进一步地，所述搅拌过夜的时间为1-14小时，如12小时。本发明的第三方面，提供一种本发明所述的含有氮氧自由基与二茂铁基团的共轭有机金属聚合物在热电领域中的应用。本发明的第四方面，提供一种复合热电薄膜，其中，所述复合热电薄膜包括本发明所述的含有氮氧自由基与二茂铁基团的共轭有机金属聚合物和单壁碳纳米管。本发明的含有氮氧自由基与二茂铁基团的共轭有机金属聚合物可以与单壁碳纳米管进行复合产生协同作用，表现出性能稳定的半导体性质，拓宽了有机热电材料的研究范围。进一步地，所述复合热电薄膜由本发明所述的含有氮氧自由基与二茂铁基团的共轭有机金属聚合物和单壁碳纳米管组成。进一步地，所述复合热电薄膜中，所述单壁碳纳米管的质量分数为15％-90％。本发明设计并合成了一类含有氮氧自由基与二茂铁基团的共轭有机金属聚合物，将其与单壁碳纳米管复合，本发明提供的复合热电薄膜具有较高的Seebeck系数和导电率，其中当聚合物-SWCNT的负载率为90％时，具有最高的电导率和功率因数。附图说明图1为SWCNT/聚合物复合热电薄膜与纯SWCNT的Raman谱图。图2为SWCNT负载率为15％时的SWCNT/式I、SWCNT/式II以及SWCNT/式III复合热电薄膜的场发射扫描电镜图。图3为SWCNT负载率为45％时的SWCNT/式I、SWCNT/式II以及SWCNT/式III复合热电薄膜的场发射扫描电镜图。图4为SWCNT负载率为90％时的SWCNT/式I、SWCNT/式II以及SWCNT/式III复合热电薄膜的场发射扫描电镜图。图5为SWCNT/式I、SWCNT/式II以及SWCNT/式III复合热电薄膜在不同SWCNT负载率下的电导率。图6为SWCNT/式I、SWCNT/式II以及SWCNT/式III复合热电薄膜在不同SWCNT负载率下的塞贝克系数。图7为SWCNT/式I、SWCNT/式II以及SWCNT/式III复合热电薄膜在不同SWCNT负载率下的功率因数值。具体实施方式本发明提供一种含有氮氧自由基与二茂铁基团的共轭有机金属聚合物及其制备方法与应用、复合热电薄膜，为使本发明的目的、技术方案及效果更加清楚、明确，以下对本发明进一步详细说明。应当理解，此处所描述的具体实施例仅用以解释本发明，并不用于限定本发明。本发明提供化合物1、化合物2、化合物5、化合物7、式I、式II、式III的制备方法。下述实施例中所述实验方法，如无特殊说明，均为常规方法；所述试剂和材料，如无特殊说明，均可从商业途径获得。所述浓度如无特别说明，均为质量百分浓度。实施例1化合物5的制备步骤如下：将化合物6置于含22.5mL丙酮和7.5mL水的两颈圆底烧瓶中，将高锰酸钾均分为五份在一小时内加入至该烧瓶中，回流4小时，通过旋转蒸发除去丙酮，然后加入蒸馏水，真空过滤溶液，后在滤液中加入浓盐酸有白色沉淀生成，将白色沉淀用大量去离子水洗涤，后真空干燥得到产物化合物5，产率为38％。1H NMR2SO)δ7.81,7.68,6.96,6.90.13C NMR2SO)δ166.98,150.35,145.85,138.67,131.12,127.44,124.21,120.99,88.76.HRMS:C19H13I2NO2 m/z:540.9026for。实施例2化合物1的制备步骤如下：将4-羟基-2,2,6,6-四甲基哌啶1-氧基溶解在圆底烧瓶中的二氯甲烷溶液中，然后将化合物5添加到溶液中，得到悬浮液；将4-二甲氨基吡啶和1-乙基-3-碳二亚胺盐酸盐置于悬浮液中，在室温下搅拌过夜。饱和盐水溶液用于洗涤溶液混合物，得到有机部分，用无水硫酸钠干燥，后使用柱层析法纯化产物得到浅棕色固体，即化合物1，产率为21％。HRMS:C28H29I2N2O3 m/z:695.0262for。实施例3化合物7的制备步骤如下：将二异丙胺注入充满氮气的两颈圆底烧瓶中，然后将温度冷却至-78℃，注入2.4M正丁基锂的正己烷溶液，将溶液搅拌30分钟直到温度达到0℃，观察到淡黄色溶液，温度再次降至-78℃，将2,7-二溴-9H-芴溶解于30mL的干燥四氢呋喃中，再将其注入到上述淡黄色溶液中并搅拌5分钟，然后将在四氢呋喃溶液中的二茂铁甲醛加入溶液混合物中并在室温下搅拌过夜，反应结束后洗涤，萃取，并通过柱层析纯化产物，得到红色固体化合物7，产率为52％。1H NMRδ8.39,7.88,7.56,7.53–7.39,4.72,4.56,4.25。实施例4化合物2的制备步骤如下：将乙酸钾、2-二环己基磷-2′,4′,6′-三异丙基联苯、三二钯3)和化合物7加入到双颈圆底烧瓶中，将25mL干燥的二恶烷注入烧瓶中，将溶液混合物在氮气环境下在100℃搅拌过夜，采用柱层析法纯化产物，得到红色固体化合物2，产率为45％。1H NMRδ8.86,8.22,8.08–7.73,7.57,4.78,4.50,4.26,1.41,1.35.13C NMRδ142.84,140.56,139.98,136.59,133.99,133.81,132.88,131.04,127.31,125.86,119.43,119.29,83.83,83.66,83.49,83.17,71.180,70.116,70.036,69.713,69.64,29.68,25.15,25.00,24.91,24.56.HRMS:m/z:614.2442。实施例5式I的制备步骤如下：将碳酸铯，二氯化钯，化合物1和化合物2加入Schlenk管中，将脱气的甲苯注入Schlenk管中，将溶液混合物加热至110℃并搅拌3天，后将溶液冷却至室温并通过去离子水洗涤，并通过旋转蒸发器除去溶剂；将粗产物用乙醚洗涤，收集红色固体并真空干燥得到式I所示的共轭有机金属聚合物，产率为74％。FTIR:1708.96,1596.69,1507.06&amp;1316.05。实施例6式II的制备步骤如下：将Cs2CO3,碘化铜,双二氯化钯,化合物1和化合物3加入Schlenk管中，将脱气后的二氧六环和二异丙胺注入Schlenk管中，将溶液混合物加热至90℃并搅拌3天；溶液冷却至室温，用去离子水洗涤，旋转蒸发除去溶剂，粗产物用乙醚洗涤，收集红色固体并真空干燥得到式II所示的共轭有机金属聚合物，产率为62％。FTIR:2199.18,1709.60,1623.17,1504.88&amp;1314.44。实施例7式III的制备步骤如下：将Cs2CO3、PdCl2、化合物1和化合物4加入Schlenk管中，将脱气的甲苯注入Schlenk管中，将溶液混合物加热至110℃并搅拌3天；将溶液冷却至室温并通过去离子水洗涤，通过旋转蒸发器除去溶剂，将粗产物用乙醚洗涤，收集棕色固体并真空干燥得到式III所示的共轭有机金属聚合物，产率为68％。FTIR:1710.09,1596.38,1506.75&amp;1315.05。应用实施例本发明的含有氮氧自由基与二茂铁基团的共轭有机金属聚合物可以与单壁碳纳米管进行复合产生协同作用，表现出性能稳定的半导体性质，拓宽了有机热电材料的研究范围。含有氮氧自由基与二茂铁基团的共轭有机金属聚合物与单壁碳纳米管进行复合的具体操作过程为：表1、含单壁碳纳米管/含有氮氧自由基与二茂铁基团的共轭有机金属聚合物复合材料配方表使用探头超声仪将SWCNT在无水氯苯中进行分散，得到SWCNT分散液。然后按表1比例关系配方表，分别将不同质量的含有氮氧自由基与二茂铁基团的共轭有机金属聚合物添加到SWCNT分散液中，对样品进行超声处理并剧烈搅拌总共2小时，将制备得到的不同比例的聚合物-SWCNT的复合材料溶液用滴涂的方式滴加到15×15mm2的玻璃基底载玻片上，直至溶剂彻底挥发后成膜。为了确认聚合物和单壁碳纳米管之间是否存在相互作用，采用了常用工具之一的拉曼光谱。在原始单壁碳纳米管的拉曼光谱中，有四个特征峰，自由基呼吸模式、G波段、D波段和2D波段。原始SWCNT的RBM带、D带、G带和2D带位于158.2、1307.5、1592.1和2590.4cm-1-所示)。G带表示SWCNT材料中排列良好的C-C键的拉伸，而D带表示sp2杂化碳网络的无序。在聚合物-SWCNTs的光谱中，D带强度与G带强度的比值很小，这表明当将聚合物引入SWCNT时，复合膜没有明显的结构缺陷。此外，与原始单壁碳纳米管相比，所有三种聚合物的G带都表现出上移，这表明单壁碳纳米管与材料之间存在π-π相互作用。SEM用于研究各种质量比的SWCNT/聚合物复合材料的形态，以便对式I-式III聚合物与SWCNT的复合材料的热电性能有更深入的了解。SWCNT质量比为15％、45％和90％的复合材料的SEM图像如图2至图4所示。从图2中-可以看到，当复合热电薄膜的单壁碳纳米管质量比为15％时，大部分单壁碳纳米管均匀地分散并嵌入聚合物基体中。从图3中-可以看到，当单壁碳纳米管含量增加到45％时，嵌入聚合物基体中的单壁碳纳米管数量增加，在SEM图像中可以观察到更多的单壁碳纳米管束。从图4中-可以看到，在单壁碳纳米管含量为90％的复合材料中，通过π-π相互作用，聚合物基体分散在单壁碳纳米管表面。当单壁碳纳米管质量比增加时，会产生一个连续的、三维互连的导电网络，这也导致电导率的增长。SWCNT/聚合物复合热电薄膜的热电性能是利用武汉嘉仪通薄膜热电测试系统来进行测试的。在图5-图7中，显示了具有不同质量比的三种复合热电薄膜的电导率、塞贝克系数和功率因数。可以看出，随着单壁碳纳米管含量的增加，电导率增加，表明单壁碳纳米管的加入有利于提高电导率。在SWCNT wt％为90％时，SWCNT/式I复合热电薄膜、SWCNT/式II复合热电薄膜、SWCNT/式III复合热电薄膜的最高电导率分别为289.1、199.2和440.2S m-1。此外，SWCNT/式III复合热电薄膜相比于其他复合热电薄膜具有更高的电导率。对于塞贝克系数，当电导率随着载流子浓度的增加而增加时，根据方程σ＝nqμ，这些值通常会降低，其中σ、q、μ和n分别代表电导率、载流子电荷、载流子迁移率和载流子的乘积浓度。然而，在这种情况下，当单壁碳纳米管的质量比增加时，SWCNT/式I复合热电薄膜和SWCNT/式II复合热电薄膜的塞贝克系数值增加，而SWCNT/式III复合热电薄膜的塞贝克系数变化不大。所有SWCNT/聚合物复合热电薄膜都表现出塞贝克系数的正值，这表明多数电荷载流子是空穴。SWCNT/式I复合热电薄膜和SWCNT/式II复合热电薄膜的最高塞贝克系数在90wt％SWCNT时分别为65.4±0.92和55.2±0.41μV K-1，SWCNT/式III复合热电薄膜在SWCNT重量百分比为15％时为61.0±0.15μV K-1。当SWCNT含量达到90％时，SWCNT/式I复合热电薄膜、SWCNT/式II复合热电薄膜、SWCNT/式III复合热电薄膜的最高功率因数分别为123.5±2.40、60.6±1.23和156.5±1.49μW m-1K-2。与其他SWCNT/聚合物复合热电薄膜相比，SWCNT/式III复合热电薄膜具有最佳的热电性能。综上所述，本发明提供的含有氮氧自由基与二茂铁基团的共轭有机金属聚合物具有较高的Seebeck系数和导电率，当金属部分位于聚合物骨架而不是外围位置时，聚合物具有更高的导电性，因此具有更高的功率因数。本发明在为热电材料的开发上起到一定的启示作用。应当理解的是，本发明的应用不限于上述的举例，对本领域普通技术人员来说，可以根据上述说明加以改进或变换，所有这些改进和变换都应属于本发明所附权利要求的保护范围。

File: raw_patent_data/C/zhuanli_C_7000/6712.txt
标题title
伊马替尼共晶及其制备方法
摘要abst
本发明公开了一种伊马替尼共晶及其制备方法，该共晶由伊马替尼与柠檬酸配体或富马酸及正丁醇的组合配体形成，其中，伊马替尼与所述配体或组合配体的摩尔比为1∶1，组合配体中富马酸与正丁醇的摩尔比为1∶1。该类共晶在保留伊马替尼生物活性的基础上，具有优异的溶解性和稳定性，改善了伊马替尼在生物体内的药代动力学性质，提升药物的生物利用度，同时可降低用药剂量，提升药物安全性，使药物具有更优异的临床应用效果，并且该类共晶制备方法简便，易操作，适于进行工业规模制备。
权利要求书clms
1.一种伊马替尼共晶，其特征在于，所述共晶由伊马替尼与以下任一配体体系形成：柠檬酸配体；或富马酸及正丁醇的组合配体；其中，伊马替尼、柠檬酸配体的摩尔比为1∶1；伊马替尼、富马酸、正丁醇的摩尔比为1∶1∶1。2.根据权利要求1所述的伊马替尼共晶，其特征在于，所述共晶为柠檬酸-伊马替尼共晶时，所述共晶为单斜晶系，空间群是中心对称的P21/c，晶胞参数为：α＝90°，β＝102.295°，γ＝90°。3.根据权利要求1或2所述的伊马替尼共晶，其特征在于，所述共晶为柠檬酸-伊马替尼共晶时，以衍射角2θ±0.2°表示，所述共晶在8.430°,10.097°,10.913°,12.416°,13.633°,15.030°,15.750°,16.236°,17.409°,18.015°,18.884°,20.015°,20.731°,21.440°,21.880°,22.770°,23.349°,24.916°,25.471°,27.480°,28.517°,29.700°处至少具有一个衍射特征峰。4.根据权利要求1或2所述的伊马替尼共晶，其特征在于，所述共晶为柠檬酸-伊马替尼共晶时，所述共晶在200.7±0.2℃处具有特征熔融峰。5.根据权利要求1所述的伊马替尼共晶，其特征在于，所述共晶为富马酸-伊马替尼-正丁醇共晶时，所述共晶为正交晶系，空间群是非中心对称的Pna21，晶胞参数为：α＝90°，β＝90°，γ＝90°。6.根据权利要求1或5所述的伊马替尼共晶，其特征在于，所述共晶为富马酸-伊马替尼-正丁醇共晶时，以衍射角2θ±0.2°表示，所述共晶在7.282°,8.568°,9.690°,10.992°,12.175°,14.593°,16.088°,16.678°,17.196°,18.034°,19.333°,20.644°,21.071°处至少具有一个衍射特征峰。7.根据权利要求1或5所述的伊马替尼共晶，其特征在于，所述共晶为富马酸-伊马替尼-正丁醇共晶时，所述共晶在144.2±0.2℃、206.3±0.2℃处具有特征熔融峰。8.一种权利要求1～7任一所述的伊马替尼共晶的制备方法，其特征在于，所述制备方法为研磨法或溶剂挥发法。9.根据权利要求8所述的制备方法，其特征在于，所述溶剂挥发法包含以下步骤：按摩尔比将伊马替尼与柠檬酸或富马酸在30～60℃下，溶解于不含重原子的良溶剂中，其中，溶质与溶剂用量比为2～15mg/mL；过滤后，挥发结晶。10.根据权利要求8所述的制备方法，其特征在于，所述共晶为柠檬酸-伊马替尼共晶时，所述研磨法为以甲醇、乙醇或异丙醇润湿制备原料进行研磨；所述共晶为富马酸-伊马替尼-正丁醇共晶时，所述研磨法为以正丁醇、甲醇-正丁醇、乙醇-正丁醇或异丙醇-正丁醇润湿制备原料进行研磨，其中，甲醇、乙醇或异丙醇与正丁醇的体积比为2∶1～4∶1。
说明书desc
技术领域本发明涉及一种伊马替尼共晶及其制备方法，尤其涉及一种具有优异的溶解性和稳定性的伊马替尼共晶及其制备方法。背景技术口服药物的治疗效果严格依赖于其生物利用度。药物透过胃肠道膜能力与其胃肠道中的溶解度和溶出度有关，且该特性是控制生物利用度的关键参数。根据这个属性生物药剂学分类系统被构建出来，其中口服生物利用度差的药物通常划为II类，III类或IV类。遗憾的是，大约40％的已上市药物水溶性差，其中在BCS分类中属于II类的有30％，IV类有10％，此外，仍在研究探索的候选药物中，II类和IV类的百分比更是显着增加至约70％和20％。伊马替尼是由诺华公司研发的经典抗肿瘤药物。IM是血小板源性生长因子受体PDGFRα、PDGFRβ、蛋白酪氨酸激酶Bcr-Abl以及c-Kit受体的特异性抑制剂。其通过与激酶结构域的ATP结合片段结合而发挥细胞毒性活性，从而阻止下游蛋白的后续磷酸化过程，伊马替尼广泛使用于治疗慢性粒细胞白血病、胃肠道间质瘤以及许多其他疾病。伊马替尼在水和弱碱性介质中几乎不溶，其低溶解性成为药物研究过程的主要障碍。目前市售的药物处方所含的是由诺华公司开发的甲磺酸伊马替尼盐，商品名为制剂工艺上用甲磺酸与药物成盐来改善伊马替尼的理化性质。虽然甲磺酸伊马替尼在水中的溶解性增加，但其结构在弱碱性介质中并不稳定。实验人员在患者的排泄物中发现约25％的母体药物，原因可能是该盐型在肠内环境中不稳定，尚未被完全吸收时就以母体药物的形式沉淀下来，随后被排出体外。另外需要关注的是，甲磺酸伊马替尼在临床上使用的剂量很高，慢性期为400mg每天，加速期或急性期用药量骤升至600-800mg每天，长时间的高剂量可能会导致各种不良反应，例如中性粒细胞减少、血小板减少、贫血、恶心、呕吐等症状。发明内容发明目的：针对现有伊马替尼药物存在的溶解性差、体内不稳定等问题，本发明旨在提供一种具有优异的溶解性和稳定性，提升生物利用度及用药安全性的伊马替尼共晶及其制备方法。技术方案：作为本发明涉及的第一方面，本发明的伊马替尼共晶由伊马替尼与以下任一配体体系形成：柠檬酸配体；或富马酸及正丁醇的组合配体；其中，伊马替尼、柠檬酸配体的摩尔比为1∶1；伊马替尼、富马酸、正丁醇的摩尔比为1∶1∶1。选用的药物活性成分是伊马替尼，结构如式I所示；配体是富马酸、柠檬酸结构分别如式II、III所示，制备得到两种新型结构的药物共晶。共晶本质上是一种超分子自组装系统，是热力学、动力学、分子作用平衡的结果。在分子自组装过程中，分子间的相互作用以及空间效应影响超分子网络的形成，而超分子网络又直接影响了晶体的构成。在共晶结构内，不同的分子间相互作用主要有氢键、π-π堆积作用、范德华力和卤键等。氢键的键能在4-120kJ/mol，远大于其他弱相互作用，并且具有方向性，所以氢键是共晶形成中最重要的作用力。作为共晶的一种情形，当所述共晶为柠檬酸-伊马替尼共晶时，所述共晶为单斜晶系，空间群是中心对称的P21/c，晶胞参数为：α＝90°，β＝102.295°，γ＝90°，每个晶胞内含有四组结构基元。该共晶具体由一个伊马替尼分子与一个柠檬酸分子通过氢键连接在一起形成伊马替尼药物共晶IM-CA的基本结构单元。其中每组结构基元内，伊马替尼与柠檬酸通过两组氢键相互连接。这两组氢键分别位于伊马替尼分子亚胺结构中N4上连接的氢与柠檬酸上O3之间以及伊马替尼分子嘧啶结构中N3与柠檬酸O4上连接的氢之间。具体地，伊马替尼药物共晶IM-CA的晶体学数据如下：更具体地，以衍射角2θ±0.2°表示，所述共晶在8.430°,10.097°,10.913°,12.416°,13.633°,15.030°,15.750°,16.236°,17.409°,18.015°,18.884°,20.015°,20.731°,21.440°,21.880°,22.770°,23.349°,24.916°,25.471°,27.480°,28.517°,29.700°处至少具有一个衍射特征峰；在200.7±0.2℃处具有特征熔融峰。作为共晶的另一种情形，当所述共晶为富马酸-伊马替尼-正丁醇共晶时，所述共晶为正交晶系，空间群是非中心对称的Pna21，晶胞参数为：α＝90°，β＝90°，γ＝90°，每个晶胞内含有四组结构基元。该共晶具体由一个伊马替尼分子、一个富马酸分子和一个正丁醇分子通过氢键和其他弱相互作用连接在一起形成伊马替尼药物共晶IM-FA-nBu的基本结构单元。正丁醇靠近伊马替尼分子哌嗪环的一端，富马酸靠近伊马替尼吡啶环和嘧啶环的一端。具体地，伊马替尼药物共晶IM-FA-nBu的晶体学数据如下：更具体地，以衍射角2θ±0.2°表示，所述共晶在7.282°,8.568°,9.690°,10.992°,12.175°,14.593°,16.088°,16.678°,17.196°,18.034°,19.333°,20.644°,21.071°处至少具有一个衍射特征峰；在144.2±0.2℃、206.3±0.2℃处具有特征熔融峰。作为本发明涉及的第二方面，上述伊马替尼共晶可由研磨法或溶剂挥发法制备得到。作为其中的一种制备方法，所述溶剂挥发法包含以下步骤：按摩尔比将伊马替尼与柠檬酸或富马酸在30～60℃下，溶解于不含重原子的良溶剂中，其中，溶质与溶剂用量比为2～15mg/mL；过滤后，挥发结晶。具体地，当所述配体为柠檬酸时，步骤中良溶剂为甲醇、乙醇或异丙醇；步骤中挥发结晶温度为19～23℃。当所述配体为富马酸和正丁醇时，步骤中良溶剂为正丁醇、甲醇-正丁醇、乙醇-正丁醇或异丙醇-正丁醇，其中，甲醇、乙醇或异丙醇与正丁醇的体积比为2∶1～4∶1；步骤中挥发结晶温度为27～34℃。其中，所述良溶剂为甲醇-正丁醇、乙醇-正丁醇或异丙醇-正丁醇时，以甲醇、乙醇或异丙醇先溶解伊马替尼与富马酸，然后再加入正丁醇；或者先以甲醇-正丁醇、乙醇-正丁醇或异丙醇-正丁醇溶解富马酸，然后再加入伊马替尼。挥发结晶可以在容器内进行，容器开口处需密封以隔绝外界水汽，必要时容器内可增设除水剂。作为其中的另一种制备方法，所述研磨法为：按摩尔比将伊马替尼与柠檬酸或富马酸加入不含重原子的良溶剂辅助研磨，两种共晶情形适用的良溶剂同上，研磨时加入溶剂的量以润湿粉末为宜，不需要使原料浆化，反应进度可以通过X射线粉末衍射监控。此种研磨法可以用于大规模生产。具体地，所述共晶为柠檬酸-伊马替尼共晶时，以甲醇、乙醇或异丙醇润湿制备原料进行研磨；所述共晶为富马酸-伊马替尼-正丁醇共晶时，以正丁醇、甲醇-正丁醇、乙醇-正丁醇或异丙醇-正丁醇润湿制备原料进行研磨，其中，甲醇、乙醇或异丙醇与正丁醇的体积比为2∶1～4∶1。将上述伊马替尼共晶与药学上可接受的载体可进一步制备得到药物组合物。具体地，所述伊马替尼共晶可以添加药学上可接受的载体制成常见的药用制剂，如片剂、胶囊、糖浆、悬浮剂或注射剂，制剂可以加入香料、甜味剂、液体/固体填料、稀释剂等常用药用辅料。上述伊马替尼共晶或含有伊马替尼共晶的药物组合物，保留了伊马替尼的生物活性，可作为治疗肿瘤疾病的药物。有益效果：与现有技术相比，本发明具有如下显著优点：该伊马替尼共晶在保留了伊马替尼分子结构和药理作用的基础上，其溶解度和溶解速率均显著高于伊马替尼和甲磺酸伊马替尼，甚至高出两个数量级，并且药物分子更加稳定，不产生药物沉淀，从而可以提升药物的生物利用度和用药安全性；制备方法简便、易操作，适于进行工业规模制备。附图说明图1为伊马替尼共晶IM-CA结构基元矢量图；图2为伊马替尼共晶IM-CA晶胞示意图，图2a：a方向视图，图2b：b方向视图，图2c：c方向视图；图3为伊马替尼共晶IM-CA的粉末X射线衍射图；图4为伊马替尼共晶IM-CA的差示扫描量热分析图；图5为伊马替尼共晶IM-FA-nBu结构基元矢量图；图6为伊马替尼共晶IM-FA-nBu晶胞示意图，图6a：a方向视图，图6b：b方向视图，图6c：c方向视图；图7为伊马替尼共晶IM-FA-nBu的粉末X射线衍射图；图8为伊马替尼共晶IM-FA-nBu的差示扫描量热分析图和热重分析图；图9为伊马替尼IM的峰面积-摩尔浓度曲线；图10为伊马替尼IM、甲磺酸伊马替尼IM-ME、伊马替尼共晶IM-CA、没食子酸伊马替尼IM-GA、富马酸伊马替尼IM-FA、伊马替尼共晶IM-FA-nBu模拟肠道环境的溶解度曲线示意图，图10a：0～200min，图10b：0～1440min；图11a为伊马替尼共晶IM-FA-nBu共形成物沉淀的PXRD图；图11b为富马酸伊马替尼IM-FA共形成物沉淀的PXRD图图11c为甲磺酸伊马替尼IM-ME共形成物沉淀的PXRD图。具体实施方式下面结合实施例对本发明的技术方案作进一步说明。本发明中检测药物共晶结构及性能的仪器如下：共晶结构数据是在具有石墨单色Cu Kα辐射的Bruker D8Venture单晶衍射仪上收集的。使用SHELX-2014/7程序通过直接方法解析结构并通过全矩阵最小二乘法对F2进行细化。所有非氢原子均采用各向异性精修。粉末X射线衍射分析：采用德国布鲁克AXS公司的Bruker D8Advance X射线衍射仪，射线源为Cu/Kα扫描范围为3～60°，扫描步长为0.02°，速率为4°/min，电源设置为40kV，40mA。差示扫描量热法分析：采用德国NETZSCH公司的NETZSCH DSC204型差热分析仪，样品质量为3mg左右，在氮气氛围下进行升温，测试温度范围r.t～280℃，其中富马酸样品升温至350℃，升温速率10℃/min。实施例1称取化学计量比1∶1的IM与CA，加入50mL乙醇溶剂，60℃搅拌回流1h，用0.22μm的滤膜过滤后，转移入结晶瓶中置于恒温槽中的钟罩内，在21℃下缓慢挥发结晶。约30h后获得浅黄色的针状晶体IM-CA。实施例2称取化学计量比1∶1的IM与FA，先将FA加入到50mL正丁醇与乙醇的混合溶剂中，超声溶解后再加入IM于60℃搅拌回流1h，用0.22μm的滤膜过滤后，转移入结晶瓶中置于恒温槽中的钟罩内，在32℃下缓慢挥发结晶。约30h后获得浅黄色的针状晶体IM-FA-nBu。对上述制备所得的伊马替尼共晶IM-CA晶体结构进行检测，检测结果见图1～图4。从解析出的矢量图中观察发现，柠檬酸与伊马替尼间并没有发生质子的转移，证明其是共晶而不是盐。伊马替尼-柠檬酸的每个晶胞内有四组结构基元，其中每组结构基元内，伊马替尼与柠檬酸通过两组氢键相互连接。这两组氢键分别位于伊马替尼分子亚胺结构中N4上连接的氢与柠檬酸上O3之间以及伊马替尼分子嘧啶结构中N3与柠檬酸O4上连接的氢之间。这个晶体是单斜晶系，其空间群是中心对称的P21/c。由图3可见，研磨产物的PXRD图谱与单晶衍射解析出的结构模拟出的图谱一致，说明本发明中描述的研磨合成药物共晶CA-IM的方式是可行的。实施例3称取化学计量比1∶1的IM与CA置于研钵中。研磨采用加液辅助研磨的方式。加液辅助研磨在研磨时用微量注射器加入乙醇，每次加入溶剂的量以润湿原料为宜。研磨0.5h后即可获得结晶度60％以上的药物共晶IM-CA。实施例4称取化学计量比1∶1的IM与FA置于研钵中。研磨采用加液辅助研磨的方式。加液辅助研磨在研磨时用微量注射器加入正丁醇，每次加入量以润湿原料为宜。研磨0.5h后即可获得结晶度60％以上的药物共晶FA-IM-nBu。对上述制备所得的伊马替尼共晶IM-CA晶体结构进行检测，检测结果见图5～图8。从解析出的矢量图中观察发现，富马酸、正丁醇与伊马替尼间并没有发生质子的转移，证明其是共晶而不是盐。IM-FA-nBu共晶属于正交晶系，空间群是非中心对称的Pna21，每个晶胞内有四组结构基元。每个结构基元各含有一个伊马替尼分子，一个富马酸分子和一个正丁醇溶剂分子。正丁醇靠近伊马替尼分子哌嗪环的一端，富马酸靠近伊马替尼吡啶环和嘧啶环的一端。每个晶胞内，两个伊马替尼分子呈L状在c方向上并列相对同向排布，其中含吡啶环和嘧啶环的一段相对交错排布，其中两个正丁醇各位于靠近伊马替尼分子哌嗪环的一端，两个富马酸各位于靠近伊马替尼吡啶环和嘧啶环的一端。另外两组结构基元以相同的取向在c方向堆积，与前两组结构基元保持一定角度形成一个沿着c方向的s形链状结构。然后晶胞堆积，形成精细的3D晶体结构。由图7可见，研磨产物的IM-FA-nBu图谱与单晶衍射解析出的结构模拟出的图谱一致，说明本发明中描述的研磨合成药物共晶IM-FA-nBu的方式是可行的。由图8可见，IM-FA-nBu熔点是在144.2℃，随后有少量物质分解，也有部分发生转晶。新晶型在206.3℃时熔融，随后开始脱溶剂，可以发现TGA曲线中第二个坡度间隔大约是12％，恰好对应了正丁醇在一个重复单元中的质量百分比。所以从正丁醇中获取的产物结构里应该含有一个溶剂分子。实施例5：模拟肠道环境的溶解度试验1、试验材料甲醇；乙腈；磷酸二氢钾；氯化钠。UltiMate3000高效液相色谱仪，VMD-3100可变波长检测器，Agilent Eclipse XDB-C18色谱柱。2、试验方法标准曲线绘制精密称取10.9mg IM标准物质，溶于100mL甲醇中，制成母液。分别精密量取1、2、3、4、5、6、7、8、9mL母液，转入10mL容量瓶中，用甲醇定量至刻度，得到一系列浓度梯度的标准溶液。将一系列标准溶液用0.22μm注射过滤器过滤，滤入进样瓶中待测。采用高效液相色谱法测量溶液中伊马替尼的浓度，检测波长选用267nm；柱温设置25℃；流速设置为1.0mL·min-1；进样量为10μL；流动相A为甲醇，流动相B为乙腈，在1000mL纯水中加入2.7346g磷酸二氢钾及2mL氨水，得到流动相C。流动相A:流动相B:流动相C＝30:40:30。共晶溶解行为研究以pH 6.8和37℃的50mM磷酸盐缓冲溶液模拟肠道的生理条件，对原料药IM，市售药物活性形式甲磺酸伊马替尼、IM-GA、IM-CA-acetone进行粉末溶解实验。按照中国药典的标准制备了pH 6.8的磷酸盐缓冲液。配置方法是取0.2mol/L磷酸二氢钾溶液250mL，加0.2mol/L氢氧化钠溶液118mL，用纯净水稀释到1000mL，摇匀即得。精密称取研磨均匀的样品2.000g，加入到100mL pH 6.8的磷酸盐缓冲液中，在37.0℃的恒温条件下以500rpm/min的速度搅拌，分别在1、2、3、4、5、10、15、20、25、30、60、90、180、660、1020、1440min的时间点取样，用0.22μm的尼龙滤器过滤后，稀释成1％浓度，加入进样瓶中待测。在实验过程中，要充分引入浆料中的固体量以保持过饱和溶液。每次取样后，不补加溶液体积。若1440min后曲线未达到平衡，则继续搅拌溶液直至浓度稳定为止。采用高效液相色谱法测量溶液中的伊马替尼的浓度，液相方法与标准溶液测试方法一致。每个样品取两个样，每个样品重复测量两次。3、试验结果标准曲线绘制图9为伊马替尼溶液的峰面积与摩尔浓度的关系曲线，伊马替尼溶液的峰面积在0.02～0.20μM内与摩尔浓度线性关系良好。溶解行为研究IM、IM-ME、IM-CA、IM-GA、IM-FA和IM-FA在最初180min的时间浓度溶出曲线如图10所示。由图10可知，IM在磷酸盐缓冲液中的溶解度很低，约0.02mM，几乎不溶于缓冲液中。目前市场销售的IM-ME加进缓冲液体系后，迅速溶解且在15min左右达到最高浓度，在30min内保持了25mM以上的高浓度。但是之后IM的浓度急剧下降，至1.5h左右降到最低值，最终在3h后稳定在10mM的浓度水平上。在IM-ME初溶时，明显可以发现能全部溶解，但是逐渐有沉淀析出。该发现或许可以解释有实验者在患者的排泄物中发现约25％的母体药物的原因，对患者来说，伊马替尼在体内仅仅维持了短时间的高浓度，导致药物尚未充分吸收就在肠道内沉淀下来，无法再被肠道继续吸收，从而被患者排出体外，使药物对患者的治疗效果降低。增大剂量并不一定会有更好的效果，反而可能增大药物副作用。IM-CA加入磷酸盐缓冲液后快速溶解，并在25min左右达到最高浓度，约35mM，随后IM的浓度略有降低，大约在3h降至最低的14mM，之后又开始上升，最终稳定在约25mM以上的高浓度水平。在溶解过程中，全程未见到有沉淀析出的情况。可能因为IM-CA解离后的离子更加稳定，使IM在溶液中更加稳定，可以长时间内维持较高的浓度水平，该特点有利于药物在患者体内的吸收，可延长药物在患者体内的吸收时间。IM-GA在磷酸盐缓冲液后相比其他共形成物的溶解度较小，在25min左右达到最高浓度3mM后一直稳定在2～3mM。不过相比IM原料药，其溶解度仍增加100倍以上。IM-FA-nBu溶解情况与IM-FA不同。IM-FA-nBu跟IM-FA都在30min内达到浓高峰，浓度约22mM，随后IM-FA-nBu浓度开始上升，在3h左右升至顶点约25mM，随后降至约5mM左右并保持稳定；IM-FA在3h左右浓度降至低点，随后开始上升，至11h左右上升至顶点约25mM，达到顶点后逐渐下降至5mM与IM-FA-nBu接近的水平。IM-FA-nBu先于IM-FA到达浓度顶峰的原因可能是IM-FA-nBu晶格里有一个溶剂分子，晶体脱溶剂的倾向比较大，所以晶格的崩溃比较迅速从而释放出药物活性分子。随后浓度迅速降低可能也是由于溶剂分子进入缓冲液中对缓冲液的极性产生一定影响，使得其过早沉淀。与IM原料药相比几种共作用形式的物质溶解度均大两个数量级以上，且更加稳定。与IM-ME相比，除IM-GA外，其余几个物质在10h前的溶解状态均更加优异。IM-CA更是全程拥有比IM-ME更加优越的溶解特性与稳定性。溶解实验后，除IM-CA外，其余的共作用形式均有沉淀，于是对沉淀进行PXRD分析，以了解其状态。结果如图11所示。由不同共形成物的粉末溶解实验后所产生沉淀的PXRD图谱可以发现，各个共形成物的沉淀与原型药物晶型相比已经不同。且相比于原料药IM，沉淀已经转化成另一种晶型，可以猜测，IM在服用后的转晶可能也是影响其吸收的原因之一。且三种共形成物沉淀的PXRD图谱相似，但对比原来物质的PXRD图谱均不相同，所以排除是原来晶体析出的可能，而是在经过溶解和析出后生成的新物质。

File: raw_patent_data/C/zhuanli_C_8000/7025.txt
标题title
一种耐高温高膨胀富稀土玻璃材料及其制备方法和应用
摘要abst
本发明涉及一种耐高温高膨胀富稀土玻璃材料及其制备方法和应用。所述耐高温高膨胀富稀土玻璃材料的组成为aRO‑bLn2O3‑cSiO2‑dB2O3；其中R=Ba、Ca、Mg、Sr中的至少一种，Ln=Sc、Y、La、Ce、Pr、Nd、Sm、Eu、Cd、Tb、Dy、Ho、Er、Tm、Yb、Lu中的至少一种；a=20～45mol%，b=2.5～20mol%，c=52.5～77.5mol%，d=0～10mol%，且a+b+c+d=100moL%。
权利要求书clms
1.一种耐高温高膨胀富稀土玻璃材料，其特征在于：所述耐高温高膨胀富稀土玻璃材料的组成为aRO-bLn2O3-cSiO2-dB2O3；其中R=Ba、Ca、Mg、Sr中的至少一种，Ln= Sc、Y、La、Ce、Pr、Nd、Sm、Eu、Cd、Tb、Dy、Ho、Er、Tm、Yb、Lu中的至少一种；a= 20～45mol%，b=2.5～20mol%，c= 52.5～77.5mol%，d= 0～10mol%，且a+b+c+d=100moL%。2.根据权利要求1所述的耐高温高膨胀富稀土玻璃材料，其特征在于，所述耐高温高膨胀富稀土玻璃材料的玻璃化转变温度为700～850℃之间，起始析晶温度在800～1000℃。3.根据权利要求1或2所述的耐高温高膨胀富稀土玻璃材料，其特征在于，所述耐高温高膨胀富稀土玻璃材料的致密温度在1100～1300℃之间，封接温度在1200～1450℃之间，最高使用温度900～1250℃。4.一种耐高温高膨胀富稀土微晶玻璃材料，其特征在于，将权利要求1-3中任一项所述的耐高温高膨胀富稀土玻璃材料在850～1200℃的晶化温度保温10分钟～4小时完成致密化与晶化，得到所述耐高温高膨胀富稀土微晶玻璃材料。5.根据权利要求4所述的耐高温高膨胀富稀土玻璃材料，其特征在于，所述耐高温高膨胀富稀土微晶玻璃材料的主晶相包括：硅酸镁相、硅酸钡相、硅酸钙相、硅酸锶相中的至少一种。6.根据权利要求4或5所述的耐高温高膨胀富稀土微晶玻璃材料，其特征在于，所述耐高温高膨胀富稀土微晶玻璃材料的热膨胀系数为10～18ppm/℃；所述耐高温高膨胀富稀土微晶玻璃材料的介电常数在6～12之间，品质因数为5000～25000GHz。7.一种权利要求1-3中任一项所述的耐高温高膨胀富稀土玻璃材料的制备方法，其特征在于，包括：选择R源、Ln源、Si源、B源作为原料，按照耐高温高膨胀富稀土玻璃材料的组成称量原料并混合，得到配合料；将所得配合料升温至1550～1650℃保温2～6小时制得均匀的玻璃熔体候，再经快速淬冷，得到所述耐高温高膨胀富稀土玻璃材料。8.根据权利要求7所述的制备方法，其特征在于，所述R源为RCO3、R2和RCl2一种或多种，纯度大于 99％；所述Ln源为Ln2O3，纯度大于 99％；所述B源为H3BO3，纯度大于 99％；所述Si源为SiO2，纯度大于 99％。9.一种微波介质材料的制备方法，其特征在于，包括：将权利要求1-3中任一项所述的耐高温高膨胀富稀土玻璃材料磨成玻璃粉料；将玻璃粉料、陶瓷粉、粘结剂和溶剂混合得到混合浆料后，再通过喷雾造粒，得到造粒粉体；所述陶瓷粉选自氧化铝、氧化锆、和氧化镁中至少一种，加入量为玻璃粉料质量的0～20wt%；将所得造粒粉体通过自动压机成型，再经排胶和在1100～1300℃玻化-微晶化，得到所述微波介质材料；优选地，步骤中，所述玻璃粉料的粒径分布范围为1～50μm；优选地，步骤中，所述造粒粉体的粒径为100～300μm；优选地，步骤中，所述排胶的温度为300～550℃，时间为1～6小时；所述玻化-微晶化的升温速率为3～10℃/min，所述玻化-微晶化的保温时间60分钟～180分钟。10.一种基板陶瓷材料的制备方法，其特征在于，包括：将权利要求1-3中任一项所述的耐高温高膨胀富稀土玻璃材料磨成玻璃粉料；将玻璃粉料、陶瓷粉、粘结剂和溶剂混合得到混合浆料，通过流延方法成型生料带；所述陶瓷粉选自氧化铝、氧化锆、和氧化镁中至少一种，加入量为玻璃粉料质量的0～20wt%；将多个生料带印刷电极材料并叠层或钇稳定氧化锆材料制备生料带叠层，得到器件生坯；将器件生坯经过排胶并在1100～1500℃完成匹配共烧；优选地，步骤中，所述玻璃粉料的粒径分布范围为1～10μm；优选地，步骤中，所述完成匹配共烧的升温速率为1～10℃/min，所述完成匹配共烧的保温时间60～180分钟。11.一种耐高温高膨胀富稀土玻璃材料在高温合金/不锈钢封接玻璃材料中的应用，其特征在于，包括：将权利要求1-3中任一项所述的耐高温高膨胀富稀土玻璃材料磨成玻璃粉料；将玻璃粉料、陶瓷粉、粘结剂和溶剂混合得到混合浆料，再通过喷雾造粒，得到造粒粉体；所述陶瓷粉选自氧化铝、氧化锆、和氧化镁中至少一种，加入量为玻璃粉料质量的0～20 wt%；将所得造粒粉体通过自动压机成型，并在1100～1300℃玻化；最后与预氧化的金属装备，置于保护气氛中、在1200～1400℃完成封接熔；优选地，步骤中，所述玻璃粉料的粒径分布范围为1～50μm；优选地，步骤中，造粒粉体的粒径为100～300μm；优选地，步骤中，所述封接熔的升温速率为5～30℃/min，所述封接熔的保温时间10～120分钟。
说明书desc
技术领域本发明涉及含稀土微晶玻璃材料的制备，制备出一种高应用温度、高热膨胀系数的具有低介电常数的富稀土RO-Ln2O3-SiO2-B2O3系微晶玻璃。背景技术近些年来，无线通讯技术发展迅速，因而对天线、谐振器、滤波器材料的需求不断增加。此外，作为可以快速传输数据的毫米波设备也在大力发展，用作毫米波通讯设备的材料需要具有较低的介电常数，以此来降低导体的交叉耦合效应，并且提高传输效率。同时，这种设备需要高的品质因数来使数据传输更加稳定。微晶玻璃结合了陶瓷和玻璃材料的优点，如机械强度高，成分性能易调节等，是一种很有前途的微波介质材料。已经有几种低介电常数的微晶玻璃被开发出来，如中国专利1中介绍的ZnO-B2O3-SiO2-Li2O系、中国专利2中介绍的CuO-ZnO-B2O3-Li2O-CeO2-Ga2O3系、中国专利3介绍的Y2O3-Al2O3-ZnO-B2O3系微晶玻璃他们都有各自的局限性，如它们的实际使用温度都不超过500℃，只能在一些低温环境下使用，无法满足极端严苛的高温应用。发明内容针对上述问题，本发明的目的在于提供一种耐高温高膨胀富稀土玻璃材料及其制备方法和应用。第一方面，本发明提供了一种耐高温高膨胀富稀土玻璃材料，所述耐高温高膨胀富稀土玻璃材料的组成为aRO-bLn2O3-cSiO2-dB2O3；其中R＝Ba、Ca、Mg、Sr中的至少一种，Ln＝Sc、Y、La、Ce、Pr、Nd、Sm、Eu、Cd、Tb、Dy、Ho、Er、Tm、Yb、Lu中的至少一种；a＝20～45mol％，b＝2.5～20mol％，c＝52.5～77.5mol％，d＝0～10mol％，且a+b+c+d＝100moL％。本发明人通过前期研究发现，SiO2-BaO体系的玻璃具有较高的烧结温度，稀土元素镧具有较高的场强，可以吸附周围原子使玻璃网络更加致密，玻璃网络束缚极性离子，在电场作用下，键偶极矩极化减弱，最终可以获得较低的介电常数，所以对这一系列玻璃介电性能做了详细研究。更近一步地，本发明人提供一种富稀土RO-Ln2O3-SiO2-B2O3系微晶玻璃，通过改变各个成分含量调控其性能，既可以用作微波介质材料，又可以用作高温封接玻璃。较佳的，所述耐高温高膨胀富稀土玻璃材料的玻璃化转变温度为700～850℃，起始析晶温度800～1000℃。较佳的，所述耐高温高膨胀富稀土玻璃材料的致密温度在1100～1300℃之间，封接温度在1200～1450℃之间，最高使用温度900～1250℃。第二方面，本发明提供了一种耐高温高膨胀富稀土微晶玻璃材料，其特征在于，将上述耐高温高膨胀富稀土玻璃材料在850～1200℃的晶化温度保温10分钟～4小时完成致密化与晶化，得到所述耐高温高膨胀富稀土微晶玻璃材料。较佳的，所述耐高温高膨胀富稀土微晶玻璃材料的主晶相包括：硅酸镁相、硅酸钡相、硅酸钙相、硅酸锶相中的至少一种。较佳的，所述耐高温高膨胀富稀土微晶玻璃材料的热膨胀系数为10～18ppm/℃；所述耐高温高膨胀富稀土微晶玻璃材料的介电常数在6-12之间，品质因数为5000～25000GHz。较佳的，可用于谐振器、微波天线片、滤波器、毫米波通讯设备、传感器基材等器件的制造材料并在高温下应用；同时可作为不锈钢、高温合金等高膨胀系数金属的封接材料，应用于航空航天、核能等领域电连接器。第三方面，本发明提供了一种耐高温高膨胀富稀土玻璃材料的制备方法，包括：选择R源、Ln源、Si源、B源作为原料，按照耐高温高膨胀富稀土玻璃材料的组成称量原料并混合，得到配合料；将所得配合料升温至1550～1650℃保温2～6小时制得均匀的玻璃熔体候，再经快速淬冷，得到所述耐高温高膨胀富稀土玻璃材料；较佳的，所述R源为RCO3、R2和RCl2一种或多种，纯度大于99％；所述Ln源为Ln2O3，纯度大于99％；所述B源为H3BO3，纯度大于99％；所述Si源为SiO2，纯度大于99％。可用作微波介质材料，也可用作与不锈钢和高温合金匹配封接材料。第四方面，本发明提供了一种微波介质材料的制备方法，其特征在于，包括：将耐高温高膨胀富稀土玻璃材料磨成玻璃粉料；将玻璃粉料、粘结剂和溶剂混合得到混合浆料后，再通过喷雾造粒，得到造粒粉体；所述陶瓷粉选自氧化铝、氧化锆、和氧化镁中至少一种，加入量为玻璃粉料质量的0～20wt％；将所得造粒粉体通过自动压机成型，再经排胶和在1100～1300℃玻化-微晶化，得到所述微波介质材料；优选地，步骤中，所述玻璃粉料的粒径分布范围为1～50μm；优选地，步骤中，所述造粒粉体的粒径为100～300μm；优选地，步骤中，所述排胶的温度为300～550℃，时间为1～6小时；所述玻化-微晶化的升温速率为3～10℃/min，所述玻化-微晶化的保温时间60分钟～180分钟。加入陶瓷粉调控玻璃的热膨胀系数、烧结温度、介电性能等性能。第五方面，本发明提供了一种微波介质材料的制备方法，其特征在于，包括：将耐高温高膨胀富稀土玻璃材料磨成玻璃粉料；将玻璃粉料、粘结剂和溶剂混合得到混合浆料，通过流延方法成型生料带；所述陶瓷粉选自氧化铝、氧化锆、和氧化镁中至少一种，加入量为玻璃粉料质量的0～20wt％；将多个生料带印刷电极材料并叠层，得到器件生坯；将器件生坯经过排胶并在1100～1500℃完成匹配共烧；优选地，步骤中，所述玻璃粉料的粒径分布范围为1～10μm；优选地，步骤中，所述完成匹配共烧的升温速率为1～10℃/min，所述完成匹配共烧的保温时间60～180分钟。加入陶瓷粉调控玻璃的热膨胀系数、烧结温度、介电性能等性能。第六方面，本发明提供了一种耐高温高膨胀富稀土玻璃材料在高温合金/不锈钢封接玻璃材料中的应用，其特征在于，包括：将耐高温高膨胀富稀土玻璃材料磨成玻璃粉料；将玻璃粉料、粘结剂和溶剂混合得到混合浆料，再通过喷雾造粒，得到造粒粉体；所述陶瓷粉选自氧化铝、氧化锆、和氧化镁中至少一种，加入量为玻璃粉料质量的0～20wt％；将所得造粒粉体通过自动压机成型，并在1100～1300℃玻化；最后与预氧化的金属装备，置于保护气氛中、在1150～1400℃完成封接熔；优选地，步骤中，所述玻璃粉料的粒径分布范围为1～50μm；优选地，步骤中，造粒粉体的粒径为100～300μm；优选地，步骤中，所述封接熔的升温速率为5～30℃/min，所述封接熔的保温时间10～120分钟。加入陶瓷粉调控玻璃的热膨胀系数、烧结温度、介电性能等性能。本发明的有益效果：本发明制备的微晶玻璃可析出具有高膨胀系数的晶相，同时残余玻璃相中富聚了高摩尔比的稀土氧化物，因此其兼具高膨胀系数和应用温度，可与同样具有高膨胀系数的不锈钢、高温合金等和电极材料金、钯等具有优异的热匹配性；具有优异的介电性能：低介电常数，低介电损耗及高品质因数，可用于介质谐振器、微波天线片、滤波器，毫米波通讯设备等微波器件的制造并在高温下应用；材料制备简单，无污染，成本低；优选地经过调整热膨胀系数后可用于氧/氮氧传感器的高温封接，是一种很有潜力微晶玻璃。附图说明图1为稀土氧化物玻璃网络改性体La2O3、Sm2O3、Yb2O3分别取代碱土氧化物BaO改性体尝试获得BaO-La2O3-SiO2、BaO-Sm2O3-SiO2和BaO-Yb2O3-SiO2系玻璃，通过高温熔融-快速淬冷方法制备获得1600℃下玻璃形成区为：BSL-La2O3为2.5～10mol％，BaO为10～50mol％，SiO2为47.5～77.5mol％，BSS-Sm2O3为2.5～15mol％，BaO为10～50mol％，SiO2为47.5～77.5mol％，BSY-Yb2O3为2.5～12.5mol％，BaO为10～60mol％，SiO2为40～75mol％；图2为实施例1-6制备的富稀土玻璃材料的DSC曲线图，从图中可知随着组成变化玻璃的玻璃化转变温度Tg、析晶峰温度Tc都是随之发生变化，但是其玻璃化转变温度范围在700～850℃之间，起始析晶温度在800～1000℃范围内；图3为实施例1-6制备的相应富稀土玻璃晶化后获得微晶玻璃的热膨胀系数曲线图，从中可知微晶玻璃的热膨胀系数均高≥10ppm/℃；图4为实施例1-6制备的相应富稀土玻璃晶化后获得微晶玻璃的X射线衍射图谱，从图中可知，微晶玻璃析出主晶相为硅酸钡相，且随着组成不同，析晶相和析晶量不同，从而引起热膨胀系数不同，说明通过调节玻璃成分实现性能调控；图5为实施例1-6制备的相应富稀土玻璃晶化后获得微晶玻璃的扫描电子显微镜图，从图中可知，所得样品都是致密体、无气孔，说明在一定温度烧结下可获得致密的微晶玻璃，其中针织结构为硅酸钡晶相；图6为实施例1制备的微晶玻璃的EDS点扫描和面扫描元素图，从图中可知微晶玻璃是高膨胀系数BaSiO3相和36BaO-30La2O3-34SiO2残余玻璃相组成，析晶过程进一步提高残余玻璃相中的稀土含量有助于提高微晶玻璃耐温性；图7为实施例7-8制备的富稀土玻璃材料的DSC曲线图，从图中可知随着La2O3/BaO比例增加所得玻璃材料的Tg和Tc温度逐渐增加，说明La2O3有利于提高玻璃网络结构聚合度，进而提高玻璃转变化温度和析晶温度；图8为实施例8，11-13制备的富稀土玻璃材料的DSC曲线图，从图中可知随着SiO2/BaO比例降低所得玻璃材料的Tg和Tc温度逐渐下降，说明作为玻璃网络修饰体BaO可降低玻璃网络结构聚合度，进而降低玻璃转变化温度和析晶温度；图9为实施例25和26，对比例1和2制备的玻璃的DSC曲线；b)对比例1玻璃及实施例25、实施例26、对比例2微晶玻璃的热膨胀系数和软化点曲线图；c)对比例1玻璃及实施例25、实施例26、对比例2微晶玻璃的电阻率随温度变化曲线图。从图中可知，多组元稀土掺杂BaO-2O3-SiO2和多组元稀土掺杂BaO-2O3-SiO2微晶玻璃封接材料在对比与NEG公司—BaO-Na2O-SiO2非晶型玻璃封接材料、Schott公司—BaO-B2O3-Al2O3-SiO2微晶玻璃封接材料的高温稳定性方面具有明显的优势：a)该玻璃具有高的玻璃转变温度及微晶玻璃具有的软化温度高于1100℃，远高于ST和G18微晶玻璃；b)该微晶玻璃在1000℃的电阻率仍高于5×105Ω·cm；c)多元稀土氧化物掺杂比单组元的抗高温性能更加明显；图10为实施例26-28制备的微晶玻璃与陶瓷复合材料的DIL曲线图，从图中可知随着调节与富稀土微晶玻璃的氧化物种类和含量可实现复合材料与被封接材料的热膨胀系数，实现匹配性封接；图11为实施例27制备的微晶玻璃与陶瓷复合材料与5YZ陶瓷的在1450℃保温2小时共烧后表面抛光形貌图，从图中可知界面清晰，且微晶玻璃与陶瓷复合材料与5YZ陶瓷均已烧结致密，说明可实现匹配共烧。具体实施方式以下通过下述实施方式进一步说明本发明，应理解，下述实施方式仅用于说明本发明，而非限制本发明。本发明中，耐高温高膨胀富稀土玻璃材料的组成为RO-Ln2O3-SiO2-B2O3，各氧化物的摩尔比百分比组成范围分别为RO：20～45mol％，SiO2：52.5～77.5mol％，Ln2O3：2.5～20mol％，B2O3：0～10mol％。在可选的实施方式中，耐高温高膨胀富稀土玻璃材料为可微晶化的玻璃，玻璃化转变温度为700～850℃，起始析晶温度800～1000℃。在可选的实施方式中，耐高温高膨胀富稀土玻璃材料的致密温度在1100～1300℃之间，封接温度在1200～1450℃之间，最高使用温度900～1250℃。在本发明中，RLSB微晶玻璃的主晶相包括：硅酸镁相、硅酸钡相、硅酸钙相、硅酸锶相一种或多种。在可选的实施方式中，所述RLSB微晶玻璃的热膨胀系数为10～18ppm/℃。所述RLSB微晶玻璃的介电常数在6～12之间，品质因数为5000～25000GHz。较佳地，该耐高温高膨胀富稀土玻璃材料可用于谐振器、微波天线片、滤波器、毫米波通讯设备、传感器基材等器件的制造材料并在高温下应用，同时可作为不锈钢、高温合金等高膨胀系数金属的封接材料，应用于航空航天、核能等领域电连接器。以下示例性地说明耐高温高膨胀富稀土玻璃材料制备方法。熔制原始玻璃。按照RLSB玻璃各成分摩尔比换算成质量比。准确称取相应原料的的重量，球磨，过80目筛，均匀混合制成配合料。制备RO-Ln2O3-SiO2-B2O3玻璃粉的过程中，所述R源为纯度大于99％的RCO3、R2和RCl2一种或多种，Ln源为纯度大于99％的Ln2O3一种或多种，所述B源为纯度大于99％的H3BO3，所述Si源为纯度大于99％的SiO2。采用纯度大于99％的原料制备RO-Ln2O3-SiO2-B2O3玻璃粉，可以确保玻璃析晶相的稳定性，减少杂质对介电性能的影响。玻璃快速冷萃。将配合料倒入铂金坩埚中，在钼棒炉中升温至1550～1650℃保温2～6h，制得均匀的玻璃熔体。将熔制好的玻璃熔体快速淬冷，得到澄清均匀的玻璃。玻璃粉料制备。将玻璃块按料：锆球：无水乙醇＝1：：的比例放入氧化铝陶瓷罐球磨0.5～3h，将得到的浆料放入90～110℃恒温干燥箱中干燥2～12h，干燥后过筛，得到玻璃粉料。通过过控制筛的目数，得到不同粒径的玻璃粉料。玻璃造粒粉制备。将玻璃粉体外加重量百分比5～20％的PVB酒精溶液，然后进行造粒。再过60目筛后在70～110℃烘干20～60min，再用60目～200目筛完成分级，获得类球形造粒粉。性能测试样品制备。将造粒粉体置于特定模具中，使用液压机压制成圆柱和7×7×30mm长条的坯料，将坯料置于马弗炉中，以3-5℃/min的升温速率先升温至450℃保温2h排除素胶，再升温至1100-1500℃保温2h后随炉冷却到室温得到试验样品，用于测量密度、介电性能和热膨胀系数。测试方法：。热膨胀分析测试：热膨胀测试采用德国Netzsch DIL4002型热膨胀分析仪，从室温升温至1300℃，升温速率为10℃/min；差热分析：使用Netzsch DSC 404型差示扫描量热分析仪对过200目筛的样品粉末做差热分析，从室温升温至1200℃，升温速率：10℃/min；X射线衍射分析：将烧结后样品用玛瑙研钵碾碎，过200目筛，用德国布鲁D8 ADVANCE高分辨率粉末X射线衍射仪测试，测试电压40KV，测试电流40mA，Cu/Kα射线，扫描范围：10-80°，扫描速度5°/min。得到得XRD图谱采用Jade软件检索JCPDS卡片，确定晶相种类；扫描电子显微镜分析：将烧结后样品进行单面抛光，使用10％HF酒精溶液表面腐蚀10s，用去离子水冲洗3次后烘干。使用Magellan 400FESEM电子扫描显微镜观察表面形貌，对样品中晶相种类做定性分析；微波介电性能：微波介电性能采用Hakki-Coleman开圆柱网络介质谐振法测试，使用TE011模式测定微波频率下相对介电常数和品质因数，采用AgilentE8362B矢量网络分析仪测试样品。测得数据均为5组样品的平均值。下面进一步例举实施例以详细说明本发明。同样应理解，以下实施例只用于对本发明进行进一步说明，不能理解为对本发明保护范围的限制，本领域的技术人员根据本发明的上述内容作出的一些非本质的改进和调整均属于本发明的保护范围。下述示例具体的工艺参数等也仅是合适范围中的一个示例，即本领域技术人员可以通过本文的说明做合适的范围内选择，而并非要限定于下文示例的具体数值。实施例1：将原料各组分摩尔比换算成质量比精确称取345.01g BaCO3、123.05g SiO2、31.94g La2O3均匀混合，置于铂金坩埚，在钼棒炉中以3℃/min的升温速率升温至1500℃保温2h得到玻璃液，水冷得到玻璃块。将玻璃块在氧化铝球磨罐加酒精球磨1h烘干得到玻璃粉。将玻璃粉外加重量百分比6％的PVB酒精溶液造粒，过60目筛得到造粒粉。将造粒粉置于特定模具中，使用液压机压制成φ15×8的圆柱坯料。将坯料置于马弗炉中，以5℃/min的升温速率先升温至450℃保温2h排除素胶，再升温至1000-1400℃保温2h后随炉冷却到室温得到试验样品，用于测量密度和介电性能。将烧结致密样品做热膨胀测试，在30～900℃测试范围得到CTE为14.06ppm/℃，如图3所示。将样品做X射线衍射分析如图4所示，确定其主要晶相为硅酸钡。将样品抛光腐蚀后用扫描电镜得到SEM图，如图5和图6可清晰看到硅酸钡相。使用TE011模式测定微波频率下相对介电常数和品质因数，采用Agilent E8362B矢量网络分析仪测试样品。测得数据均为5组样品的平均值，数据见表2。实施例2：将原料各组分摩尔比换算成质量比精确称取203.15g BaCO3、161.47g SiO2、135.38g La2O3均匀混合，置于铂金坩埚，在钼棒炉中1500℃保温2h得到玻璃液，水冷得到玻璃块。将玻璃块在氧化铝球磨罐加酒精球磨1h烘干得到玻璃粉。将玻璃粉按前文所述方法造粒压样后，在马弗炉中以5℃/min的升温速率先升温至450℃保温2h排除素胶，再升温至1200℃保温2h得到致密样品。将烧结致密样品做热膨胀测试，在30～900℃测试范围得到CTE为13.69ppm/℃，如图3所示。将样品做X射线衍射分析，如图4所示，确定其主要晶相为硅酸钡，将样品抛光腐蚀后用扫描电镜得到SEM图，如图5可清晰看到硅酸钡相。使用TE011模式测定微波频率下相对介电常数和品质因数，数据见表2。实施例3：将原料各组分摩尔比换算成质量比精确称取275.96g BaCO3、144.62g SiO2、79.42g Yb2O3均匀混合，置于铂金坩埚，在钼棒炉中1500℃保温2h得到玻璃液，水冷得到玻璃块。将玻璃块在氧化铝球磨罐加酒精球磨1h烘干得到玻璃粉。将玻璃粉按前文所述方法造粒压样后，在马弗炉中以5℃/min的升温速率先升温至450℃保温2h排除素胶，再升温至1150℃保温2h得到致密样品.将烧结致密样品做热膨胀测试，在30～900℃测试范围得到CTE为12.61ppm/℃，如图3所示。将样品做X射线衍射分析，如图4所示，确定其主晶相为硅酸钡，将样品抛光腐蚀后用扫描电镜得到SEM图，如图5可清晰看到硅酸钡相。使用TE011模式测定微波频率下相对介电常数和品质因数，数据见表2。实施例4：将原料各组分摩尔比换算成质量比精确称取169.19g BaCO3、181.02g SiO2、149.79g Sm2O3均匀混合，置于铂金坩埚，在钼棒炉中1500℃保温2h得到玻璃液，水冷得到玻璃块。将玻璃块在氧化铝球磨罐加酒精球磨1h烘干得到玻璃粉。将玻璃粉按前文所述方法造粒压样后，在马弗炉中以5℃/min的升温速率先升温至450℃保温2h排除素胶，再升温至1200℃保温2h得到致密样品。将烧结致密样品做热膨胀测试，在30～900℃测试范围得到CTE为14.26ppm/℃，如图3所。将样品做X射线衍射分析，如图4所示，确定其主要晶相为硅酸钡，将样品抛光腐蚀后用扫描电镜得到SEM图，如图5可清晰看到硅酸钡相。使用TE011模式测定微波频率下相对介电常数和品质因数，数据见表2。实施例5：将原料各组分摩尔比换算成质量比精确称取199.75g BaCO3、158.77g SiO2、141.48g Sm2O3均匀混合，置于铂金坩埚，在钼棒炉中1500℃保温2h得到玻璃液，水冷得到玻璃块。将玻璃块在氧化铝球磨罐加酒精球磨1h烘干得到玻璃粉。将玻璃粉按前文所述方法造粒压样后，在马弗炉中以5℃/min的升温速率先升温至450℃保温2h排除素胶，再升温至1150℃保温2h得到致密样品。将烧结致密样品做热膨胀测试，在30～900℃测试范围得到CTE为12.40ppm/℃，如图3所示。将样品做X射线衍射分析，如图4所示，确定其主要晶相为硅酸钡，将样品抛光腐蚀后用扫描电镜得到SEM图，如图5可以清晰看到硅酸钡相。使用TE011模式测定微波频率下相对介电常数和品质因数，数据见表2。实施例6：将原料各组分摩尔比换算成质量比精确称取219.01g BaCO3、133.90g SiO2、147.09g Yb2O3均匀混合，置于铂金坩埚，在钼棒炉中1500℃保温2h得到玻璃液，水冷得到玻璃块。将玻璃块在氧化铝球磨罐加酒精球磨1h烘干得到玻璃粉。将玻璃粉按前文所述方法造粒压样后，在马弗炉中以5℃/min的升温速率先升温至450℃保温2h排除素胶，再升温至1150℃保温2h得到致密样品。将烧结致密样品做热膨胀测试，在30～900℃测试范围得到CTE为12.21ppm/℃，如图3所示。将样品做X射线衍射分析，如图4所示，确定其主要晶相为硅酸钡，将样品抛光腐蚀后用扫描电镜得到SEM图，如图5可清晰看到硅酸钡相。使用TE011模式测定微波频率下相对介电常数和品质因数，据见表2。实施例7：本实施例7参照实施例1，区别在于：a＝37.5mol％、b＝2.5mol％，c＝60mol％。实施例8：本实施例8参照实施例1，区别在于：a＝35mol％、b＝5mol％，c＝60mol％。实施例9：本实施例9参照实施例1，区别在于：a＝32.5mol％、b＝7.5mol％，c＝60mol％。实施例10：本实施例10参照实施例1，区别在于：a＝25mol％、b＝15mol％，c＝60mol％。实施例11：本实施例11参照实施例1，区别在于：a＝25mol％、b＝5mol％，c＝70mol％。实施例12：本实施例12参照实施例1，区别在于：a＝45mol％、b＝5mol％，c＝50mol％。实施例13：本实施例13参照实施例1，区别在于：a＝50mol％、b＝5mol％，c＝45mol％。实施例14：本实施例7参照实施例4，区别在于：a＝20mol％、b＝2.5mol％，c＝77.5mol％。实施例15：本实施例8参照实施例4，区别在于：a＝20mol％、b＝5mol％，c＝75mol％。实施例16：本实施例9参照实施例4，区别在于：a＝20mol％、b＝15mol％，c＝65mol％。实施例17：本实施例10参照实施例4，区别在于：a＝20mol％、b＝20mol％，c＝65mol％。实施例18：本实施例18参照实施例2，区别在于：碱土氧化物为CaO。实施例19：本实施例19参照实施例2，区别在于：碱土氧化物为SrO。实施例20：本实施例20参照实施例2，区别在于：碱土氧化物为MgO。实施例21：本实施例21参照实施例2，区别在于：碱土氧化物为20mol％BaO+20mol％CaO。实施例22：本实施例22参照实施例2，区别在于：碱土氧化物为20mol％BaO+20mol％SrO。实施例23：本实施例23参照实施例2，区别在于：碱土氧化物为20mol％BaO+20mol％MgO。本发明具体实施例1-23中玻璃的配方详见表1。本发明具体实施例1-16中各项关键参数及介电性能检测结果详见表2：。实施例24：将原料各组分摩尔比换算成质量比精确称取560.65g BaCO3、293.81g SiO2、44.48g La2O3、47.27g Sm2O3、53.79g Yb2O3均匀混合，置于铂金坩埚，在钼棒炉中以3℃/min的升温速率升温至1600℃保温2h得到玻璃液，水冷得到玻璃块。将玻璃块在氧化铝球磨罐加酒精球磨1h烘干得到玻璃粉。将玻璃粉外加重量百分比6％的PVB酒精溶液造粒，过60目筛得到造粒粉。将造粒粉置于特定模具中，使用液压机压制成的测试样品需要的尺寸。将坯料置于马弗炉中，以5℃/min的升温速率先升温至450℃保温2h排除素胶，再升温至1200℃保温2h后随炉冷却到室温得到试验样品，用于性能测试。实施例25：将原料各组分摩尔比换算成质量比精确称取345.01g BaCO3、123.05g SiO2、13.3gY2O3、19.19g La2O3、19.81g Nd2O3、20.4g Sm2O3、21.33g Tb2O3、22.54g Er2O3、23.21g Yb2O3均匀混合，置于铂金坩埚，在钼棒炉中以3℃/min的升温速率升温至1600℃保温2h得到玻璃液，水冷得到玻璃块。将玻璃块在氧化铝球磨罐加酒精球磨1h烘干得到玻璃粉。将玻璃粉外加重量百分比6％的PVB酒精溶液造粒，过60目筛得到造粒粉。将造粒粉置于特定模具中，使用液压机压制成的测试样品需要的尺寸。将坯料置于马弗炉中，以5℃/min的升温速率先升温至450℃保温2h排除素胶，再升温至1200℃保温2h后随炉冷却到室温得到试验样品，用于性能测试。本发明具体实施例24-25和对比例2中玻璃的配方详见表3实施例26：精确称量880g实施例1中的玻璃粉，120g氧化锆粉置于行星球磨罐中酒精球磨1h，烘干得到密封玻璃粉记为RSL-7。称量100g RSL-7，加入40g二甲苯溶剂，1g鱼油置于球磨罐中球磨1h；再加入8gPVB、4gSL04继续球磨1h得到浆料，以同样的方法得到YSZ陶瓷的浆料；将其真空脱泡，浆料倒在PET底模上进行流延，并由PET底模以0.25米/分钟的速度带动向前，其中浆料厚度由刮刀控制在200μm，流延室内的温度控制在60℃，待浆料成型为膜带后去除底模即可获得素坯在流延机上流延成型，得到膜袋；去除底模，剪切成5×5mm样品，将玻璃素坯与YSZ素坯叠层后热等静压，其中压强控制在20～40MPa，温度为40～80℃，保压时间为10～40min；得到的样品置于马弗炉中升温至500℃排除素胶，再升温至1400℃得到致密封接件。实施例27：精确称量900g实施例2中的玻璃粉，100g氧化铝粉置于行星球磨罐中酒精球磨1h，烘干得到密封玻璃粉记为RSL-8。称量100g RSL-8，加入40g二甲苯溶剂，1g鱼油置于球磨罐中球磨1h；再加入8gPVB、4gSL04、继续球磨1h得到浆料，以同样的方法得到YSZ陶瓷的浆料；将其真空脱泡，浆料倒在PET底模上进行流延，并由PET底模以0.25米/分钟的速度带动向前，其中浆料厚度由刮刀控制在200μm，流延室内的温度控制在60℃，待浆料成型为膜带后去除底模即可获得素坯在流延机上流延成型，得到膜袋；去除底模，剪切成5×5mm样品，将玻璃素坯与YSZ素坯叠层后热等静压，其中压强控制在20～40MPa，温度为40～80℃，保压时间为10～40min；得到的样品置于马弗炉中升温至500℃排除素胶，再升温至1400℃得到致密封接件。实施例28：精确称量950g实施例3中的玻璃粉，50g氧化锆粉置于行星球磨罐中酒精球磨1h，烘干得到密封玻璃粉记为RSL-8。称量100g RSL-8，加入40g二甲苯溶剂，1g鱼油置于球磨罐中球磨1h；再加入8gPVB、4gSL04、继续球磨1h得到浆料，以同样的方法得到YSZ陶瓷的浆料；将其真空脱泡，浆料倒在PET底模上进行流延，并由PET底模以0.25米/分钟的速度带动向前，其中浆料厚度由刮刀控制在200μm，流延室内的温度控制在60℃，待浆料成型为膜带后去除底模即可获得素坯在流延机上流延成型，得到膜袋；去除底模，剪切成5×5mm样品，将玻璃素坯与YSZ素坯叠层后热等静压，其中压强控制在20～40MPa，温度为40～80℃，保压时间为10～40min；得到的样品置于马弗炉中升温至500℃排除素胶，再升温至1400℃得到致密封接件。本发明具体实施例26-28的热膨胀系数详见表4：。
