Repository: 153534345/patent_generate

# patent_generate
 llm for patent generate

File: raw_patent_data/C/zhuanli_C_8000/7108.txt
标题title
压敏粘合剂化合物，和自粘产品，以及包含后者的复合材料
摘要abst
本发明涉及一种基于芳香族聚乙烯基‑聚二烯嵌段共聚物的发泡压敏粘合剂化合物，特别是用于双面不干胶条，含有a)39.8wt％至51.8wt％的弹性体组分，b)35.0wt％至58wt％的粘合剂树脂组分，c)2.0wt％至15.0wt％的增塑剂组分，d)0.0wt％至18.0wt％的其他添加剂和e)至少部分膨胀的微球。
权利要求书clms
1.一种基于聚乙烯基芳族聚二烯嵌段共聚物的发泡压敏粘合剂层，特别是用于双面自粘胶带，包括a)39.8wt％至51.8wt％的弹性体组分，b)35.0wt％至58.0wt％的增粘剂树脂组分，c)2.0wt％至15.0wt％的增塑剂组分，d)0.0wt％至18.0wt％的其他添加剂，和e)微球，优选量为0.2wt％至2.5wt％，其中所述微球处于至少部分膨胀的状态，其中，弹性体组分由至少90wt％的一种或多种聚乙烯基芳族-聚二烯嵌段共聚物组成，其中，基于总的聚乙烯基芳族-聚二烯嵌段共聚物的平均二嵌段分数最多为35wt％，其中，聚乙烯基芳族-聚二烯嵌段共聚物的聚二烯嵌段具有小于20wt％的平均乙烯基分数，基于总聚二烯嵌段，并且其中，基于总的聚乙烯基芳族-聚二烯嵌段共聚物，具有至少125,000g/mol的峰值摩尔质量的至少一种聚乙烯基芳族-聚二烯嵌段共聚物以至少15wt％存在，优选至少25wt％，至多100wt％，优选最多90wt％，其中，基于增粘剂树脂组分，增粘剂树脂组分包含至少75wt％的至少一种增粘剂树脂，其DACP至少为–20℃，软化温度为至少85℃且至多140℃，其中，增塑剂组分包含至少一种增塑剂树脂和/或矿物油，每个增塑剂树脂和/或矿物油的软化温度＜30℃，其中增粘剂树脂组分和增塑剂组分的总和为至少48wt％和至多60wt％，并且增粘剂树脂组分和增塑剂组分的软化温度的调和平均值为至少95℃和至多125℃，并且，其中发泡压敏粘合剂层的密度至少为600kg/m3，至多为950kg/m3。2.如权利要求1所述的压敏粘合剂层，其特征在于，基于总的聚乙烯基芳族-聚二烯嵌段共聚物，平均二嵌段分数为至多25wt％，优选至多15wt％。3.如权利要求1或2所述的压敏粘合剂层，其特征在于，基于总聚二烯嵌段，聚乙烯基芳族-聚二烯嵌段共聚物的聚二烯嵌段具有小于17wt％，优选地小于13wt％的平均乙烯基分数。4.如权利要求1至3中任一项所述的压敏粘合剂层，其特征在于，基于总的聚乙烯基芳族-聚二烯嵌段共聚物，至少一种具有至少200 000g/mol，非常优选地至少250 000g/mol的峰值摩尔质量的聚乙烯基芳族-聚二烯嵌段共聚物，以至少15wt％存在，优选地至少25wt％，以及至多100wt％，优选地至多90wt％。5.如权利要求1至4中任一项所述的压敏粘合剂层，其特征在于，所述压敏粘合剂层包含47.0wt至55.0wt％的增粘剂树脂组分。6.如权利要求1至5中任一项所述的压敏粘合剂层，其特征在于，基于增粘剂树脂组分，增粘剂树脂组分包含至少75wt％的至少一种增粘剂树脂，其DACP至少为0℃，软化温度为至少100℃。7.如权利要求1至6中任一项所述的压敏粘合剂层，其特征在于，压敏粘合剂层包含3.0wt％至10.0wt％的增塑剂组分。8.如权利要求1至7中任一项所述的压敏粘合剂层，其特征在于，所述增塑剂组分是增塑剂树脂或增塑剂树脂混合物，其软化温度＜30℃，优选在25℃和1Hz下的熔体粘度为至少20Pa*s，优选地至少50Pa*s。9.如权利要求1至8中任一项所述的压敏粘合剂层，其特征在于，增粘剂树脂组分和增塑剂组分的总和为至少50wt％和最多58wt％。10.如权利要求1-9中任一项所述的压敏粘合剂层，其特征在于，增粘剂树脂组分和增塑剂组分的软化温度的调和平均值至多为125℃。11.如权利要求1至10中任一项所述的压敏粘合剂层，其特征在于，所述压敏粘合剂层包含至多10.0wt％的其他添加剂。12.如权利要求1至11中任一项所述的压敏粘合剂层，其特征在于，微球的分数为0.5wt％至2.0wt％，优选0.7wt％至1.7wt％。13.如权利要求1至12中任一项所述的压敏粘合剂层，其特征在于，压敏粘合剂层的密度为至少650kg/m3且至多900kg/m3，优选至少700kg/m3且至多850kg/m3。14.一种胶带，其包含至少一个如权利要求1至13中任一项所述的压敏粘合剂层，其中所述胶带优选为双面胶带，更具体地为转移胶带。15.如权利要求14所述的胶带，其可通过基本上在粘合平面中的大范围拉伸而重新分离而没有残留或破坏。16.一种组件，其中两个基板通过如权利要求14或15所述的双面胶带粘合，其中所述两个基板优选地是移动设备的组件。17.如权利要求14或15所述的胶带用于粘合移动设备的部件的用途。
说明书desc
本发明涉及发泡压敏粘合剂层、包含它们的自粘产品，例如特别是胶带，以及胶带的双面粘合变体在具有两个基材的组件中的用途，例如移动设备的组件。包含苯乙烯嵌段共聚物的合成橡胶基压敏粘合剂是众所周知的并且用于多种应用。这种压敏胶的优点是在不同表面能的基材上具有很高的粘合强度，特别是在低表面能的基材上也是如此。它们同时以在常规环境条件下的非常高的保持力而著称。移动设备组件粘合领域的现代应用可以由自粘产品产生，不仅需要结合高粘合强度和保持力，还需要高热剪切强度，特别是，抗震性。在这里，对于典型的合成橡胶基配方，尽管他们现有的能力提供了有吸引力的性能能力，但他们仍然希望有进一步的性能提高。高粘合强度通常通过将合成橡胶与相对高比例的一种或多种增粘剂树脂混合来实现。术语“移动设备”包括例如消费电子行业的设备，包括电子、光学和精密设备，并且在本申请的上下文中，尤其是那些被归类为《商标注册商品和服务国际分类》第9类的设备；第10版)，只要这些是电子、光学或精密的设备，以及第14类)的时钟和计时器，特别是科学、航海、测量、摄影、胶卷、光学、称重、测量、信号、监视、救援和指示仪器和仪器；用于传导、开关、转换、存储、调节和监控电力的设备和仪器；图像记录、处理、传输和再现设备，如电视机等；声音记录、处理、传输和再现设备，例如广播设备等；计算机、计算仪器和数据处理设备、数学设备和仪器、计算机配件、办公仪器——例如打印机、传真机、复印机、打字机——、数据存储设备；电信设备和具有电信功能的多功能设备，例如电话和答录机；化学和物理测量设备、控制设备和仪器，例如电池充电器、万用表、灯和转速计；航海设备和仪器；光学设备和仪器；医疗设备和器械以及供运动员使用的器械；钟表和计时器；太阳能电池组件，例如电化学染料太阳能电池、有机太阳能电池和薄膜电池；灭火设备。技术发展越来越朝着设计更小、更轻的设备方向发展，使它们能够由其所有者随时携带，并且通常被普遍携带。这通常通过实现这种装置的低重量和/或合适尺寸来实现。出于本说明书的目的，此类设备也称为移动设备或便携式设备。在这种发展趋势中，越来越多的精密和光学设备配备了电子元件，从而提高了最小化的可能性。由于移动设备的携带，它们会承受更大的负载-特别是机械负载-例如边缘撞击、掉落、与袋子中的其他硬物接触、或者简单地通过与被携带本身有关的永久运动。然而，与那些通常安装在内部并且几乎不移动或根本不移动的“固定”设备相比，移动设备也受到更大程度的由于湿气暴露、温度影响等引起的负载。对于这些装置，特别需要具有高保持性能的胶带。此外，在某些情况下，还希望以后有可能被移除。此外，在许多应用中，需要高强度，包括在高温下。然而，特别重要的是，此外，如果移动设备掉落并撞到地面，胶带的保持力不会失效。因此，粘合带或粘合组件必须具有非常高的抗冲击性。基于苯乙烯嵌段共聚物的压敏粘合剂，其中一种特定类型的聚乙烯基芳族-聚二烯嵌段共聚物，属于用于自粘产品的常规粘合剂系列。例如，在D.Satas中描述了与此类PSA相关的一系列技术方面。为了使聚二烯具有粘性，它们必须与增粘剂树脂混合。这也适用于含有聚二烯嵌段的聚乙烯基芳族嵌段共聚物。D.Satas提出了一系列可用于此目的的普通增粘剂树脂，并给出了为不同类别的乙烯基芳族嵌段共聚物选择合适的增粘剂树脂的指南,第三版,1999,Satas&amp;Associates,Warwick,Rhode Island,第16章)。同样描述了基于乙烯基芳族嵌段共聚物的PSA，其表现出有利的抗冲击性。DE 102016 202 018教导了通过配方中嵌段共聚物的特定分数和通过选择合适的嵌段共聚物来实现改进的抗冲击性的可能性。在具有较低二嵌段分数的示例配方中，抗冲击性被证明处于显着较低的水平。此外，如果PSA是泡沫形式并且为此目的包括例如膨胀的微球，则有可能提高抗冲击性。EP 3 075 775 A1、DE 10 2008 056 980、DE 10 2008 004 388 A1和DE 10 2008 038471 A1描述了嵌段共聚物与增粘剂树脂的共混物，这些共混物配备有微球。EP 3 075 775 A1描述了基于聚乙烯基芳族嵌段共聚物和具有确定极性的增粘剂树脂的组合物。没有强调聚乙烯基芳族嵌段共聚物的特定结构/组成是特别合适的。例如，关于二嵌段分数和摩尔质量范围，没有任何一种被描述为在抗冲击方面特别有利。实施例中使用的聚乙烯基芳族嵌段共聚物是三嵌段共聚物，其二嵌段分数为17wt％，三嵌段的峰值分子量为100 000g/mol。DE 10 2008 056 980 A1描述了基于在聚二烯部分中具有高乙烯基含量的聚乙烯基芳族嵌段共聚物的组合物。此外，没有强调聚乙烯基芳族嵌段共聚物的特定结构/组成特别适用于抗冲击性。例如，关于二嵌段分数和关于摩尔质量范围，没有任何一种被描述为特别有利。实施例中使用的聚乙烯基芳族嵌段共聚物是重均分子量为71000g/mol的径向嵌段共聚物。与主要具有1,4键模式的聚二烯嵌段相比，高乙烯基含量提高了聚二烯嵌段的玻璃化转变温度。这可能对包括低温冲击强度在内的性能产生不利影响。DE 10 2008 004 388 A1描述了组合物，包括一些基于聚乙烯基芳族嵌段共聚物的组合物。没有强调聚乙烯基芳族嵌段共聚物的特定结构/组成是特别合适的。例如，关于二嵌段分数和摩尔质量范围，没有任何一种被描述为在抗冲击方面特别有利。实施例描述了具有非常低密度的组合物。DE 10 2008 038 471 A1描述了基于聚乙烯基芳族嵌段共聚物的组合物。没有强调聚乙烯基芳族嵌段共聚物的特定结构/组成是特别合适的。例如，关于二嵌段分数和摩尔质量范围，没有任何一种被描述为在抗冲击方面特别有利。实施例描述了具有非常高的微球分数和非常低的密度的压敏粘合剂层。不变的目标仍然是创造进一步改进的解决方案，特别是用于的双面自粘产品，用于具有高粘合强度的泡沫PSA层表现出高热剪切强度，特别是提高的抗冲击性。这种PSA层将特别适用于自粘产品，使粘合组件特别是在具有高抗冲击性的移动设备中成为可能。因此，本发明涉及一种基于聚乙烯基芳族-聚二烯嵌段共聚物的发泡压敏粘合剂层，尤其是用于双面自粘胶带，包括a)39.8wt％至51.8wt％的弹性体组分，b)35.0wt％至58.0wt％的增粘剂树脂组分，c)2.0wt％至15.0wt％的增塑剂组分，d)0.0wt％至18.0wt％的其他添加剂，和e)微球，优选量为0.2wt％至2.5wt％，其中微球处于至少部分膨胀的状态，其中，弹性体组分由至少90wt％的一种或多种聚乙烯基芳族-聚二烯嵌段共聚物组成，其中，基于总的聚乙烯基芳族-聚二烯嵌段共聚物的平均二嵌段分数最多为35wt％，其中，聚乙烯基芳族-聚二烯嵌段共聚物的聚二烯嵌段具有小于20重量％的平均乙烯基分数，基于总聚二烯嵌段，并且其中，基于总的聚乙烯基芳族-聚二烯嵌段共聚物，具有至少125,000g/mol的峰值摩尔质量的至少一种聚乙烯基芳族-聚二烯嵌段共聚物以至少15wt％存在，优选至少25wt％，至多100wt％，优选最多90wt％，其中，基于增粘剂树脂组分，增粘剂树脂组分包含至少75wt％的至少一种增粘剂树脂，其DACP至少为–20℃，软化温度为至少85℃且至多140℃，其中，增塑剂组分包含至少一种增塑剂树脂和/或矿物油，每个增塑剂树脂和/或矿物油的软化温度＜30℃，其中，增粘剂树脂组分和增塑剂组分的总和为至少48wt％和至多60wt％，并且增粘剂树脂组分和增塑剂组分的软化温度的调和平均值为至少95℃和至多125℃，并且，其中，发泡压敏粘合剂层的密度，即绝对密度为至少600kg/m3，至多950kg/m3。发泡压敏粘合剂层的优选实施方案在从属权利要求中找到。进一步的权利要求涉及胶带，更特别是双面胶带，其包含至少一个本发明的压敏粘合剂层，涉及其中两个基材通过这种胶带粘合的组件，以及将这种胶带用于粘合移动设备的组件，例如可充电电池。在本发明中，组分可以是单一化合物或单一材料或两种或更多种化合物和/或材料的混合物。压敏粘合剂是一种粘合剂，即使在相对较弱的接触压力下也能永久粘合到几乎所有基材上，并且任选地在使用后可以从基材上重新分离而基本上没有残留物。压敏粘合剂在室温下具有永久的压敏粘合力，即具有足够低的粘度和高的接触粘性，从而即使在低接触压力下它也能润湿各个粘合剂基材的表面。粘合剂的粘合性是基于它的粘合性能，而再分离性是基于它的内聚性能。如果根据以下要求目录，本发明的PSA层满足所列的粘合强度和抗冲击性标准，则它们特别有吸引力。本发明的粘合剂层优选满足以下要求目录中的所有三个标准：表1要求目录弹性体组分弹性体组分由至少90wt％，优选基本上由一种或多种聚乙烯基芳族-聚二烯嵌段共聚物组成，聚二烯通常由共轭二烯例如特别是1，3-二烯制备。基于总的聚乙烯基芳族-聚二烯嵌段共聚物，平均二嵌段分数最多为35wt％，其中基于总聚二烯嵌段，聚乙烯基芳族-聚二烯嵌段共聚物的聚二烯嵌段具有小于20wt％的平均乙烯基分数，并且其中基于总的聚乙烯基芳族-聚二烯嵌段共聚物，至少一种具有至少125000g/mol的峰值摩尔质量的聚乙烯基芳族-聚二烯嵌段共聚物以至少15重量％存在，优选地至少25wt％，至多100wt％，优选地最多90wt％。基于总的聚乙烯基芳族-聚二烯嵌段共聚物，平均二嵌段分数优选地为至多25wt％，更优选地至多15wt％。基于总聚二烯嵌段，聚乙烯基芳族-聚二烯嵌段共聚物的聚二烯嵌段优选地还具有小于17重量％，更优选地小于13重量％的平均乙烯基分数。同样优选地，基于总的聚乙烯基芳族-聚二烯嵌段共聚物，至少一种具有至少200000g/mol，非常优选地至少250 000g/mol的峰值摩尔质量的聚乙烯基芳族-聚二烯嵌段共聚物，以至少15wt％存在，优选地至少25wt％，并且至多100wt％，优选地至多90wt％。弹性体组分通常包含至少一种具有A-B-A、n、nX或nX结构的嵌段共聚物形式的合成橡胶，其中-A嵌段独立地是由至少一种乙烯基芳族化合物聚合形成的聚合物，-B嵌段独立地是由具有4至18个碳原子的共轭二烯聚合形成的聚合物，-X是偶联剂或多官能引发剂的自由基，并且-n是≥2的整数。本发明的PSA层的所有合成橡胶可以是具有如上详述结构的嵌段共聚物。本发明的PSA层因此也可以包含具有上述结构的各种嵌段共聚物的混合物。因此，至少一种合适的嵌段共聚物通常包含一种或多种橡胶状嵌段B和至少两种玻璃状嵌段A。更优选地，本发明的PSA层的至少一种合成橡胶是具有A-B-A、2X、3X或4X结构的嵌段共聚物，其中上述含义适用于A、B和X。本发明的PSA层的所有合成橡胶可以是具有A-B-A、2X、3X或4X结构的嵌段共聚物，其中上述含义适用于A、B和X。至少一种三嵌段共聚物或更高级的多嵌段共聚物具有至少125 000g/mol的峰值摩尔质量。弹性体组分可以有限量还包含一种或多种二嵌段共聚物A-B。然而，令人惊讶的是，与未发泡配方相比，在发泡配方中的二嵌段共聚物对抗冲击性没有任何明显的正面或实际上负面的影响。因此，基于所有聚乙烯基芳族-聚二烯嵌段共聚物，它们在发泡PSA层中的比例不应太高，并且应最多为35wt％。更具体地，本发明压敏粘合剂层中的合成橡胶是具有A-B、A-B-A、3X或4X结构的嵌段共聚物的混合物，优选地包含径向嵌段共聚物和/或三嵌段共聚物A-B-A。同样有利的是三嵌段共聚物和n或nX嵌段共聚物的混合物，n不小于3。所用的压敏粘合剂层通常是基于包含主要由乙烯基芳族化合物形成的聚合物嵌段的嵌段共聚物的那些，优选地苯乙烯，以及主要通过1,3-二烯聚合形成的那些，例如丁二烯和异戊二烯或这些的共聚物。压敏粘合剂层的嵌段共聚物优选地具有聚苯乙烯末端嵌段。由A和B嵌段产生的嵌段共聚物可以包含相同或不同的B嵌段。嵌段共聚物因此可以具有线性A-B-A结构。同样可以相应地使用径向结构的嵌段共聚物，以及星形和线性多嵌段共聚物。代替优选的聚苯乙烯嵌段，也可以使用基于玻璃化转变温度高于75℃的其他含芳烃的均聚物和共聚物的聚合物嵌段作为乙烯基芳烃，例如含有α-甲基苯乙烯的芳香嵌段。此外，也可以存在相同或不同的A嵌段。用于形成A嵌段的乙烯基芳烃优选地包括苯乙烯、α-甲基苯乙烯和/或其他苯乙烯衍生物。A嵌段因此可以是均聚物或共聚物的形式。更优选地，A嵌段是聚苯乙烯。作为软嵌段B的单体的优选共轭二烯特别地选自下组：丁二烯、异戊二烯、乙基丁二烯、苯基丁二烯、间戊二烯、戊二烯、己二烯、乙基己二烯和二甲基丁二烯，以及这些单体的任何所需混合物。B嵌段也可以是均聚物或共聚物的形式。更优选地，作为软嵌段B的单体的共轭二烯选自丁二烯和异戊二烯。例如，软嵌段B是聚异戊二烯或聚丁二烯或丁二烯和异戊二烯的混合物的聚合物。最优选地，B嵌段是聚丁二烯。本发明上下文中的嵌段也称为“硬嵌段”。B嵌段相应地也称为“软嵌段”或“弹性体嵌段”。这反映了根据其玻璃化转变温度对嵌段的创造性选择。这些数字基于纯的、未共混的嵌段共聚物并且可以例如通过DSC确定。嵌段共聚物中硬嵌段的比例为至少12wt％且不超过40wt％，优选地至少15wt％且不超过35wt％，非常优选地至少20wt％。在一个优选的实施方案中，基于总压敏粘合剂，乙烯基芳族嵌段共聚物，更特别地是苯乙烯嵌段共聚物的总含量为至少39.8wt％，并且不超过51.8wt％，优选地至少42wt％并且不超过50wt％，更优选地至少45wt％且不超过48wt％。乙烯基芳族嵌段共聚物的含量太低导致PSA层的热剪切强度相对较低。太高比例的乙烯基芳族嵌段共聚物又导致PSA层部分几乎没有任何压敏粘合。抗冲击性也受到影响。由A和B嵌段产生的嵌段共聚物可包含相同或不同的B嵌段，包括在微观结构方面。“微观结构”是指聚丁二烯、聚异戊二烯或其他共轭二烯，特别是1,3-二烯，即1,4-顺式的单体键类型的相对比例，1,4-反式、1,2和3,4；在每种情况下基于聚二烯嵌段，优选地＞80wt％，非常优选地＞85wt％的1,4部分，基于聚二烯嵌段，1,4-顺式部分＞40wt％；相应地，总共存在的1,2-连接和/或任何3,4-连接单体的分数，即通过测试IX测定的所谓乙烯基比例，最多为20wt％，优选地最多为17wt％，非常优选地最多13wt％。聚二烯嵌段中单体单元的高比例的1,4-键，更特别是1,4-顺-键，或低比例的乙烯基，导致较低的玻璃化转变温度，即使在寒冷的环境中也能获得良好的抗冲击性。因此，聚丁二烯也优选作为B嵌段或B嵌段的变体。在一个替代实施方案中，单体键类型的定量数字，例如特别是乙烯基比例，与wt％无关，而是与摩尔％有关。市售的嵌段共聚物类型通常具有不同结构的聚合物的组合。因此，例如，根据制造商报告，名义上为线性聚苯乙烯-聚异戊二烯三嵌段共聚物的Europrene Sol T190包含25％的二嵌段共聚物。上面针对嵌段共聚物的摩尔质量给出的细节在每种情况下都与技术人员能够归属于相应上下文中确定的嵌段共聚物结构的聚合物模式有关。在本文中，摩尔质量的细节应理解为峰值摩尔质量。GPC通常能够确定各种嵌段共聚物混合物中单个聚合物模式的摩尔质量。增粘剂树脂组分本发明的PSA层不仅包含至少一种聚乙烯基芳族-聚二烯嵌段共聚物，而且还包含至少一种增粘剂树脂，以便以期望的方式增加粘合性。根据本领域技术人员的一般理解，“增粘剂树脂”被理解为：意指与压敏粘合剂层相比增加压敏粘合剂层的粘合性的低聚或聚合树脂，压敏粘合剂层不含任何增粘剂树脂，但其他方面相同。增粘剂树脂是与弹性体相比具有低摩尔质量的特定化合物，通常具有重均分子量Mw＜5000g/mol。重均分子量通常为400至5000g/mol，优选500至2000g/mol。增粘剂树脂应该与嵌段共聚物的弹性体嵌段相容。更优选地，增粘剂树脂包含至少75wt％的烃树脂或萜烯树脂或它们的混合物。基于增粘剂树脂组分，PSA层的增粘剂树脂组分包含至少75wt％的至少一种增粘剂树脂，其具有至少-20℃的DACP，优选地至少0℃，和软化温度至少85℃，优选地至少100℃，至多+140℃。不希望施加任何限制，合适的增粘剂树脂是非极性烃树脂，例如双环戊二烯的氢化和非氢化聚合物、基于C5、C5/C9或C9单体流的非氢化、部分、选择性或完全氢化的烃树脂，以及基于α-蒎烯和/或β-蒎烯和/或δ-柠檬烯的聚萜烯树脂。优选地，在本发明中，增粘剂树脂因此包含至少75wt％的烃树脂或萜烯树脂或它们的混合物。上述增粘剂树脂可单独使用或以混合物形式使用，对于聚异戊二烯嵌段共聚物和/或聚丁二烯嵌段共聚物，本领域技术人员根据相容性的常见准则从增粘剂树脂中选择。为此，例如，可以查阅C.Donker的出版物。基于粘合剂层中增粘剂树脂的总质量，氢化或未氢化松香的最大含量为25wt％，因此粘合剂层不会变成极性。PSA配方中增粘剂树脂组分的比例有利于粘合强度和抗冲击性。因此增粘剂树脂部分不应太低。然而，已经发现过高比例的增粘剂树脂或树脂对热剪切强度具有不利影响。因此，就本发明而言，在每种情况下基于总粘合剂组合物，增粘剂树脂组分的比例为至少35wt％且不超过58wt％，优选至少47wt％且不超过55wt％。增塑剂组分增塑剂用于内聚/粘附平衡的最终微调，其本身对抗冲击性有积极影响。所讨论的增塑剂包含一种或多种增塑剂树脂和/或一种或多种软化温度低于30℃的矿物油。优选增塑剂树脂或增塑剂树脂混合物，并且非常优选增塑剂树脂或增塑剂树脂混合物，其在25℃和1Hz下具有至少20Pa*s，优选至少50Pa*s的熔体粘度。增塑剂树脂可以非常优选地为烃基或聚萜烯基增塑剂树脂。基于总粘合剂组合物，增塑剂或增塑剂混合物相对于总粘合剂制剂的用量为2wt％，优选地至少3wt％和至多15wt％，更优选地至多10wt％。令人惊讶的是，增粘剂树脂和增塑剂对抗冲击性有积极影响，并且为了实现所述目的，不仅增粘剂树脂组分b)和增塑剂组分c)的含量必须达到最低，而且这两种组分的总和也必须达到最低。在本发明中，增粘剂树脂组分和增塑剂组分的总和为至少48wt％且至多60wt％，优选至少50wt％且至多58wt％。同样令人惊讶地发现，一方面为了选择增塑剂树脂的种类/和用量，另一方面选择增塑剂种类/和用量，有必要观察各自的软化温度。因此，已发现所有使用的增粘剂树脂和增塑剂的软化温度的最低调和平均值都应符合，以便获得必要的抗冲击性。该值至少为95℃，最高为125℃。可选的其他添加剂粘合剂层包含0至18wt％，优选最多10wt％的其他添加剂。粘合剂可以与其他添加剂，尤其是抑制剂混合。这些包括初级和次级类型的老化抑制剂、光稳定剂和紫外线防护剂，以及阻燃剂，以及另外的填料、染料和颜料。因此，粘合剂层可以被赋予任何所需的颜色，或者可以是白色、灰色或黑色。通常可以使用的其他此类或其他添加剂是：主要抗氧化剂，例如空间位阻酚，优选地，基于压敏粘合剂的总重量，具有0.2至1wt％的比例，辅助抗氧化剂，例如亚磷酸酯或硫醚，优选地，基于压敏粘合剂的总重量，具有0.2至1wt％的比例，过程稳定剂，例如C-自由基清除剂，优选地，基于压敏粘合剂的总重量，具有0.2至1wt％的比例，光稳定剂，例如UV吸收剂或空间位阻胺，优选地，基于压敏粘合剂的总重量，具有0.2至1wt％的比例，加工助剂，优选地，基于压敏粘合剂的总重量，具有0.2至1wt％的比例，端段增强树脂，如果需要，优选地具有基于压敏粘合剂总重量的0.2至10wt％的比例，和任选地，优选本质上是弹性体的其他聚合物；相应地可用的弹性体尤其包括基于纯烃的那些，例如不饱和聚二烯如天然或合成生产的聚异戊二烯或聚丁二烯，基本上化学饱和的弹性体，例如饱和乙烯-丙烯共聚物、α-烯烃共聚物、聚异丁烯、丁基橡胶、乙烯-丙烯橡胶和化学官能化烃，例如含卤化、丙烯酸酯化、烯丙基或乙烯基醚的聚烯烃，优选地具有基于压敏粘合剂总重量的0.2至10％的重量分数。共混组分的性质和用量可以根据需要进行选择，用量也可以高于优选的上限。根据本发明，粘合剂层在每种情况下不包括部分或甚至所有所述助剂。微球本发明涉及一种发泡PSA层，其包含处于至少部分膨胀状态的微球。根据本发明，术语“至少部分膨胀的微球”通常被理解为是指，与具有未膨胀微球的相同粘合剂相比，整个微球至少膨胀到使得粘合剂的密度降低到技术上合理的程度的程度。这意味着微球不必完全膨胀。每个单独考虑的微球优选地在未膨胀状态下膨胀至其最大程度的至少两倍。此外，术语“至少部分膨胀的微球”也可能意味着只有一些正在考虑的微球经历了膨胀。在发泡PSA层的一个优选实施例中，微球完全膨胀——也就是说，该层已经发泡，使得对于给定的微球部分，实现了该层的最小密度。发泡特别是通过微球的引入和随后的膨胀来完成。“微球”被理解为是指有弹性的中空微珠，并因此在其基态可膨胀，具有热塑性聚合物外壳。这些珠子已填充低沸点液体或液化气体。使用的外壳材料尤其是聚丙烯腈、PVDC、PVC或聚丙烯酸酯。合适的低沸点液体尤其是来自低级烷烃的烃，例如异丁烷或异戊烷，它们在压力下作为液化气体封闭在聚合物壳中。对微球的作用，尤其是热作用，导致聚合物外壳软化。同时，存在于壳内的液态发泡气体转化为其气态。这导致微球的不可逆延伸和三维膨胀。当内外压力平衡时，膨胀就结束了。由于聚合物壳是保守的，因此获得的是闭孔泡沫。市面上有多种类型的微球，它们在尺寸和膨胀所需的起始温度方面存在本质差异。市售微球的一个例子是Nouryon的DU等级；另一个例子是来自Matsumoto Yushi Seiyaku的MatsumotoF/FN。未膨胀的微球产品也可以以固体/微球含量约为40％至45wt％的水分散体的形式获得，此外还可以以聚合物结合的微球的形式获得，例如，在微球浓度约为65wt％的乙酸乙酯中。微球分散体和母料，如DU等级一样，可用于生产本发明的发泡压敏粘合剂层。本发明的泡沫压敏粘合剂层也可以用所谓的预膨胀微球生产。在这组的情况下，膨胀在混合到聚合物基质中之前就已经发生了。预膨胀的微球是可商购的，例如，来自Chase Corp.的名称为或来自Nouryon的产品名称Expancel DE。在本发明中，优选在发泡PSA层中由微球形成的所有空腔中至少90％的空腔最大直径为20-75μm，更优选地25-65μm。“最大直径”被理解为是指微球在任何空间方向上在SEM中的冷冻断裂边缘的最大范围。直径是根据放大500倍的扫描电子显微镜中的冷冻断裂边缘确定的。对于每个单独的微球，直径通过图形方式确定。如果通过微球进行发泡，则可以将微球作为批次、糊状或未混合或混合粉末提供给制剂。此外，它们可以悬浮在溶剂中。在本发明中，每种情况下，基于粘合剂层的总组成，粘合剂层中微球的比例通常为0.2wt％至2.5wt％，优选地0.5wt％至2.0wt％，非常特别地0.7wt％至1.7wt％。关于可发泡粘合剂，这些图形通常基于未膨胀的微球，而关于发泡粘合剂层，它们通常基于使用的未膨胀或预膨胀的微球。用于本发明并包含可膨胀中空微珠的PSA还可另外包含不可膨胀中空微珠。重要的是几乎所有含气洞穴都被永久不透水的膜封闭，无论该膜是由弹性和热塑性可延展的聚合物混合物组成，还是由弹性和-在塑料加工中可能的温度范围内——非热塑性玻璃组成。就PSA层的性能而言，比所用微球的量更重要的是其密度。本发明的发泡PSA层的密度，如通过测试IX所确定的，根据本发明至少为600kg/m3和至多950kg/m3，优选地至少650kg/m3和至多900kg/m3，非常优选地至少700kg/m3，最多850kg/m3。对于相同的用量，较大的微球可以实现较低的密度。为了获得本发明目的所需的性能，相应地使用较少的较大微球而不是较小的微球。使用量的典型范围对于最大直径低于40μm的微球特别有利。对于膨胀形式的直径为40μm的微球，使用少于2.0％。此外，本发明涉及自粘产品，尤其是双面粘合自粘产品，即更具体地，双面胶带，其包含至少一个本发明的压敏粘合剂层。特别有利的是粘合剂转移带。或者，自粘产品还可以包含中间载体。使用本发明的至少一个PSA层生产的自粘带因此可以特别构造为：单层双面自粘胶带，称为“转移胶带”，由本发明的单层PSA层组成；多层双面自粘胶带，其中各层由本发明的PSA层或本发明的PSA层和非本发明的PSA层组成；具有中间载体的双面自粘胶带，该中间载体设置在一层粘合剂中或设置在两层粘合剂之间。优选由本发明的单个PSA层组成的单层双面自粘产品。还优选地是自粘产品的一个实施方案，其中中间载体仅由单层组成，更特别地是由聚合物膜组成。此外，优选地是，如果中间载体包含至少一层配方，该配方包含至少一种乙烯基芳族嵌段共聚物和至少一种增粘剂树脂。此处的双面产品，无论中间载体的性质如何，就PSA层的性质，例如PSA层的组成和/或厚度而言，可以具有对称或不对称的产品构造。本发明的压敏粘合剂层的典型转化形式是例如以冲切部分形式获得的胶带卷和粘合带。优选地，所有层基本上都是长方体的形状。进一步优选地，所有层在整个区域上彼此结合。在进一步的配置中，冲切部分的形状不同于长方体的形状。对于冲切部分的宽度和长度之间的角度大于或小于90°的形状，即呈现锥形的形状，可能具有特别的优势。模切部分也可以是粘合带互连线的结构，该粘合带也环绕没有粘合带的区域。模切部件还可以包括各种其他形式的切口。在本发明的上下文中，一般表述“胶带”包括所有片状结构，例如二维延伸的薄膜或薄膜部分、具有延伸长度和有限宽度的胶带、胶带部分等，最后还包括模-切割零件或标签。胶带因此具有纵向范围和横向范围。胶带还具有垂直于两个范围延伸的厚度，横向范围和纵向范围可能比厚度大许多倍。在由其长度和宽度限定的胶带的整个区域范围内，厚度非常相同，优选地基本相同。胶带更特别地呈网片的形式。网片应理解为其长度比其宽度大许多倍的物体，其中在整个长度上的宽度大致保持并且优选地完全相同。胶带可以以卷的形式生产，即以卷起的阿基米德螺线的形式。还可以想到的是本发明的粘合剂层在自粘产品中的应用，即更具体地，例如可以通过在粘合平面中通过大范围拉伸从粘合剂粘合中基本上无残留和无破坏地提取的粘合带；此类产品被称为不干胶条。为了使本文中已知的可剥离粘合膜条能够轻松且无残留地重新分离，它们必须具有某些技术粘合性能：在拉伸时，粘合膜条的粘性必须显著降低。拉伸状态下的粘合性能越低，剥离时对基板的损伤越小。在基于乙烯基芳族嵌段共聚物的粘合剂的情况下，该特性特别明显，其中在屈服点区域内粘性降至低于10％。为了使可剥离胶带能够轻松且无残留地重新分离，它们还必须具有某些特定的机械性能以及上述技术粘合性能。特别有利地，撕裂强度和脱模力之比大于二，优选地大于三。因此，此类条带还表现出良好的抗撕裂性以及高热剪切强度、高粘合强度和高抗冲击性的组合。脱模力是为了通过在粘合平面方向上的平行拉动而再次将粘合带从粘合线上分离而必须消耗的力。该脱模力由上述粘合带从粘合基板剥离所需的力和粘合带变形所需的力组成。使胶带变形所需的力取决于粘合膜条的厚度。相反，在所考虑的粘合膜条的厚度范围内，分离所需的力与粘合条的厚度无关。另一方面，抗拉能力与胶条的厚度成正比。由此得出，对于在DE 33 31 016 C2中公开的那种具有单层结构的自粘带，低于一定厚度的抗拉强度低于剥离力。另一方面，超过一定厚度时，剥离力与脱模力之比大于二。本发明的发泡PSA层如上所述用于自粘产品中。这些自粘产品可以具有粘合片、粘合带或粘合模切构造。自粘产品包括至少一层本发明的发泡PSA层。层厚度优选地在15μm和500μm之间，更优选在25μm和250μm之间，并且更特别地是至多150μm或甚至至多100μm。示例层厚度为30μm、50μm、75μm、100μm、125μm、150μm、200μm和250μm。然而，不排除显著更高的层厚度，500至2000μm，例如更特别地1000至1500μm。厚度例如可以是750或1000μm。自粘产品在其配置中通常是双面粘合的。当两个组件，尤其是移动设备中的两个组件要彼此粘合时，本发明的配方优选地可用于在双面粘合的自粘产品中产生特别好的效果。本发明构思还包括在自粘产品内，特别是在单层压敏粘合剂的中间具有中间载体的结构。特别地，中间载体是可伸长的，在这种情况下，中间载体的伸长性对于许多应用来说必须是足够的，以确保粘合带通过大范围拉伸而分离。所用的中间载体例如可以是非常可延展的薄膜。薄膜在至少一个方向上，优选地在两个方向上的，至少250％，优选地至少400％的最大延伸率是有利的。有利地可用的可扩展中间载体的示例是来自WO 2011/124782 A1、DE 10 2012 223 670 A1、WO 2009/114683 A1、WO2010/077541 A1、WO 2010/078396 A1的实施例。可延展的中间载体膜是使用成膜或可挤出的聚合物生产的，该聚合物还可以是单轴或双轴取向的。在一种配置中，使用聚烯烃。优选地聚烯烃由乙烯、丙烯、丁烯和/或己烯制备，其中在每种情况下可以聚合纯单体或共聚所述单体的混合物。可以通过聚合过程和通过选择单体来控制聚合物膜的物理和机械性能，例如软化温度和/或断裂伸长率。优选地可以使用聚氨酯作为可伸长的中间载体层的起始材料。聚氨酯是化学和/或物理交联的缩聚物，通常由多元醇和异氰酸酯形成。根据各组分的性质和使用比例，可获得可有利地用于本发明上下文的可延展材料。为此目的可用于配方设计师的原材料例如在EP 0 894 841 B1和EP 1 308 492 B1中详细说明。本领域技术人员知道可以构造本发明的中间载体层的其他原材料。此外，可以设想在中间载体层中使用橡胶基材料以实现可延展性。作为橡胶或合成橡胶或由其生产的共混物作为可延展中间载体层的起始材料，根据所需的纯度和粘度水平，天然橡胶原则上可以从所有可用的性质中选择，例如绉、RSS、ADS、TSR或CV类型，并且合成橡胶可以选自无规共聚的丁苯橡胶、丁二烯橡胶、合成聚异戊二烯、丁基橡胶、卤化丁基橡胶、丙烯酸酯橡胶、乙烯-醋酸乙烯酯共聚物和聚氨酯和/或它们的共混物。可特别有利地用于可延展的中间载体层的材料是嵌段共聚物。此处各个聚合物嵌段彼此共价键合。嵌段键可以是线性形式，或者是星形或接枝共聚物变体。可有利地使用的嵌段共聚物的一个例子是线性三嵌段共聚物，其两个末端嵌段的软化温度至少为40℃，优选至少为70℃，中间嵌段的软化温度最高为0℃，优选地最高-30℃。同样可以使用更高的嵌段共聚物，例如四嵌段共聚物。重要的是存在于嵌段共聚物中的至少两种相同或不同种类的聚合物嵌段各自具有至少40℃、优选地至少70℃的软化温度，并且彼此由至少一个软化温度不超过0℃，优选不超过-30℃的聚合物嵌段在聚合物链中分离。聚合物嵌段的实例是聚醚，例如聚乙二醇、聚丙二醇或聚四氢呋喃，聚二烯，例如聚丁二烯或聚异戊二烯，氢化聚二烯，例如聚乙烯-丁烯或聚乙烯-丙烯，聚酯，例如聚对苯二甲酸乙二醇酯、聚丁二醇己二酸酯或聚己二醇己二酸酯、聚碳酸酯、聚己内酯、乙烯基芳族单体的聚合物嵌段，例如聚苯乙烯或聚--甲基苯乙烯、聚烷基乙烯基醚、聚乙酸乙烯酯、，-不饱和酯的聚合物嵌段，例如特别是丙烯酸酯或甲基丙烯酸酯。相应的软化温度是本领域技术人员已知的。或者，本领域技术人员查找它们，例如，在聚合物手册。聚合物嵌段可由共聚物形成。对于中间载体材料的生产，此处还可以适当地添加添加剂和其他改善成膜性能的组分，这降低了形成结晶片段的趋势，和/或选择性地改善或可能恶化机械性能。同样合适的是片状泡棉材料。中间载体可以具有多层配置。此外，中间载体可以具有外层，例如阻挡层，其防止组分从粘合剂渗透到中间载体中，反之亦然。这些外层也可以具有阻隔性能，从而防止水蒸气和/或氧气的通过扩散。为了更好地将PSA固定在中间载体上，中间载体可以通过已知的措施例如电晕、等离子体或火焰进行预处理。也可以使用底漆。然而，理想情况下，可以省去预处理。本发明构思还包括在自粘产品内，更特别是在单层压敏粘合剂的中间包含具有高弹性模量和低延展性的中间载体的结构，其中中间载体的弹性模量有利地为至少750MPa，优选地至少1GPa，并且最大延伸率更特别地为至多200％。这种结构可以特别好地用于模切操作并且便于在应用过程中的处理。当目标是能够通过剥离重新分离自粘产品时，具有这种结构的永久性载体也具有一个优点。这种中间载体膜使用成膜或可挤出的聚合物生产，所述聚合物尤其可以另外是单轴或双轴取向的。用于该实施方案的至少一层薄膜的合适薄膜材料尤其是包括聚酯薄膜，并且这里更优选地是基于聚对苯二甲酸乙二醇酯的薄膜。聚酯薄膜优选是双轴取向的。还可以想到由聚烯烃制成的薄膜，更特别地是由聚丁烯、环烯烃共聚物、聚甲基戊烯、聚丙烯或聚乙烯制成的薄膜，例如单轴取向聚丙烯、双轴取向聚丙烯或双轴取向聚乙烯。此列举旨在说明示例；本领域技术人员知道对应于本发明的概念的其他系统。对于中间载体材料的生产，此处还可以适当地添加添加剂和其他改善成膜性能的组分，这降低了形成结晶片段的趋势，和/或选择性地改善或可能恶化机械性能。中间载体可以具有多层配置。此外，中间载体可以具有外层，例如阻挡层，其防止组分从粘合剂渗透到中间载体中，反之亦然。这些外层也可以具有阻隔性能，从而防止水蒸气和/或氧气的通过扩散。为了更好地将PSA固定在中间载体上，中间载体可以通过已知的措施例如电晕、等离子体或火焰进行预处理。也可以使用底漆。然而，理想情况下，可以省去预处理。中间载体层的厚度与其延展性无关，在此为2μm至200μm，优选地5至100μm，更特别地是10至80μm。最后，自粘产品，例如特别是胶带，可以在一侧或两侧衬有衬垫，换言之，在一侧或两侧具有抗粘涂层的临时载体。衬垫不是胶带的一部分，而只是其生产或储存或模切进一步加工的辅助材料。此外，与胶带载体相比，衬垫没有牢固地结合到粘合剂层。制剂，即压敏粘合剂，以及由它们生产的涂料和/或自粘产品，可以使用有机溶剂或无溶剂生产。因此，本发明提供一种方法，其中压敏粘合剂层由压敏粘合剂形成。最终，结果是压敏粘合剂层的层厚度通常在15μm和500μm之间，优选地在20μm和250μm之间，并且非常优选地在25μm和150μm之间。通过这种方法产生的示例层厚度为30μm、50μm、75μm、100μm、150μm、200μm和250μm。然而，不排除还有更高的层厚，例如500μm、750μm、1000μm甚至2000μm。在本发明的方法中，基材优选地是片状元件，更特别地是载体材料、膜、隔离衬垫、转移材料和/或覆盖材料。基板也可以是生产方法中生产线的表面。在这种情况下，将压敏粘合剂加工成厚度通常至少为15μm的压敏粘合剂层，并且任选地对局部施加的压敏粘合剂层进行干燥，或除去溶剂。优选加工无溶剂的热熔粘合剂。可用于本发明中使用的片状元件以施加压敏粘合剂的涂布方法包括刀法、喷嘴刀法、滚棒喷嘴法、挤出模法、流延模法和铸模法。同样根据本发明的是施加工艺，例如辊涂工艺、印刷工艺、丝网印刷工艺、半色调辊工艺、喷墨工艺和喷涂工艺。优选热熔工艺。随后，如果需要，可以在线或离线涂覆或层压其他材料层或层，从而也可以生产多层/多层产品结构。在本发明方法的进一步配置中，将所得片状元件和压敏粘合剂的组合切割成包括带的连续产品，和/或切下模切部分，并且任选地卷起来形成一个卷。最后，本发明还扩展到使用包含至少一个本发明的PSA层的自粘产品获得的粘合剂组件，换言之，由压敏粘合条和移动设备的两个组件或移动设备中的两个组件组成的组件，这两个组件使用自粘性条连接。本发明还特别优选地涉及移动设备的粘合，因为在本发明中使用的胶带由于出乎意料的良好性能在此具有特别的益处。下面列出了许多便携式设备，即移动设备，但不希望在该列表中具体确定的代表对本发明的主题施加任何不必要的限制。相机、数码相机、摄影配件、胶卷相机、摄像机小型电脑、膝上型电脑、笔记本电脑、上网本、超极本、平板电脑、手持设备、电子日记本和记事本、调制解调器、用于电子设备的计算机配件和操作单元，例如鼠标、绘图板、绘图板、麦克风、扬声器、游戏机、游戏手柄、遥控器、远程操作设备、触摸板监视器、显示器、屏幕、触摸屏、投影仪用于电子书的阅读设备迷你电视、袖珍电视、电影播放设备、视频播放器收音机、随身听，唱片机，音乐播放器，例如CD、DVD、蓝光、盒式磁带、USB、MP3、耳机无绳电话、手机、智能手机、双向收音机、免提电话、召唤人设备移动除颤器、血糖仪、血压显示器、计步器、脉搏计手电筒、激光指示器移动探测器、光学放大镜、双筒望远镜、夜视仪GPS设备、导航设备、用于卫星通信便携式接口设备数据存储设备手表、数字手表，怀表，链表，秒表。测试方法除非另有说明，所有用于确定粘合剂性能的测量均在23℃和50％相对大气湿度下进行。测试I–摩尔质量各个嵌段共聚物模式的峰值摩尔质量GPC适合作为一种计量方法，用于确定不同聚合物混合物中单个聚合物模式的摩尔质量。对于可用于本发明目的的嵌段共聚物，通过活性阴离子聚合生产，摩尔质量分布通常足够窄，允许聚合物模式——可分配给三嵌段共聚物、二嵌段共聚物或多嵌段共聚物——在洗脱曲线中以足够的分辨率出现。然后可以从洗脱曲线中读取各个聚合物模式的峰值摩尔质量。峰值摩尔质量MP通过凝胶渗透色谱法测定。使用的洗脱液是THF。测量在23℃下进行。使用的预柱是PSS-SDV，5μ，ID 8.0mm x 50mm。对于分离，使用的色谱柱为PSS-SDV、5μ、和和内径为8.0mm x 300mm。样品浓度为4g/l，流速为每分钟1.0ml。根据PS标准进行测量。重均摩尔质量，尤其是增粘剂树脂重均分子量Mw通过凝胶渗透色谱法测定。使用的洗脱液是THF。测量在23℃下进行。使用的预柱是PSS-SDV，5μ，ID8.0mm x 50mm。对于分离，使用的色谱柱为PSS-SDV、5μ、和和ID为8.0mm x 300mm。样品浓度为4g/l，流速为每分钟1.0ml。根据PS标准进行测量。测试II-DACP称取5.0g待测物质于干燥试管中，加入5.0g二甲苯。待测物质在130℃下溶解，然后冷却至80℃。任何逸出的二甲苯都用新鲜的二甲苯补足，这样5.0克的二甲苯就会再次出现。随后，添加5.0g双丙酮醇。摇动试管直到测试物质完全溶解。为此，将溶液加热至100℃。然后将含有树脂溶液的试管引入Novomatics Chemotronic Cool浊点测量仪并在其中加热至110℃。它以1.0K/min的冷却速率冷却下来。浊点是光学检测的。为此，记录溶液浊度为70％的温度。结果以℃报告。DCP值越低，测试物质的极性越高。测试III——树脂软化温度对于单个物质：树脂软化温度TRB是根据相关方法进行的，该方法称为环球法，并根据ASTM E28进行标准化。调和平均：用于确定组分b)和组分c)的全部成分的软化温度的调和平均，TRB,mean,根据测试IIIa求出所用的各个物质i的软化温度TRB,i，并根据形成调和平均值的数学方法通过计算进行处理。这是通过利用以开尔文θRB,i为单位的软化温度作为形式的输入来完成的。对于组分b)和组分c)组合中的组成，重量分数用于相应的单个物质xi，其中x＝0…1。TRB,mean以℃为单位表示。TRB,mean＝–1–273K 对于矿物油基增塑剂，为了确定软化温度，进行了以下假设。对于所讨论的原材料，通过测试VIII确定玻璃化转变温度。环球法软化温度通常比玻璃化转变温度高50K。测试IV–熔体粘度为了确定增塑剂树脂的熔体粘度，在流变科学公司的剪切应力调节DSR200N流变仪中，旋转进行剪切应力扫描。采用直径为25mm的锥/板测量系统；测量头是空气安装的，适用于标准力测量。间隙为0.053mm，测量温度为25℃。频率在0.002Hz至200Hz之间变化，并记录1Hz下的熔体粘度。测试V–剥离附着力剥离粘合力的测定如下进行。使用的规定粘合基材是厚度为2毫米的抛光钢板。待检查的可粘合片状元件被修剪为20mm宽和约25cm长，提供一个处理部分，然后使用4kg钢辊，前进速度为10m/min，立即在所选的相应粘合基板上压下五次。紧接着，可粘合的片状元件以180°的角度从粘合基材上以180°的角度用拉伸测试仪以速度v＝300mm/min拉开，并在室温下测量为此所需的力。测量值作为三个单独测量的平均值获得。测试VI–热剪切强度该测试用于快速测试胶带在热应力下的剪切强度。为此，将待检查的胶带粘在温度可控的钢板上并加载重物，并记录剪切距离。测试样品制备：将要检查的胶带通过其中一个粘合面粘附到50μm厚的铝箔上。将如此处理的胶带切割成10mm*50mm的尺寸。修整的胶带样品与另一侧粘合到抛光钢测试板上已经用丙酮清洗过的样品，粘合使得样品的粘合面积和钢试板在上边缘突出2mm。随后，将2kg钢辊以10m/min的速度滚动六次以进行固定。样品顶部用一条稳定的胶条加固，该胶条用作距离传感器的接触点。然后将样品通过钢板悬挂，使得胶带的较长突出端垂直向下。测量：用于测量的样品在底部装载50克重物。带有粘合样品的钢试板从25℃开始以9K/min的速率加热到200℃的最终温度。距离传感器用于观察样品的滑动距离作为温度和时间的函数。最大滑动距离固定为1000μm；如果超过，则停止测试并记录失效温度。测试条件：室温23+/-3℃，相对大气湿度50+/-5％。结果报告为两次单独测量的平均值，并以℃表示。试验VII——抗砸韧性；z平面从待检查的胶带上切下框架形状的正方形样品29mm×29mm)。该样品粘在聚碳酸酯框架上25毫米x25毫米；厚度3毫米)。将35mm x35mm的PC窗口粘贴到双面胶带的另一侧。PC框架、胶带框架和PC窗口的粘合是这样进行的，即几何中心和对角线各自相互叠加。粘合面积为248mm2。粘合剂经受248N的压力5秒，并在23℃/50％相对湿度的条件下储存24小时。储存后立即将由PC框架、胶带和PC窗口组成的粘合组件通过PC框架的突出边缘夹入样品架中，使组件水平对齐。PC框架在样品架的突出边缘处平放，因此在PC框架下方，PC窗口是自由浮动的。然后将样品架居中插入“杜邦冲击测试仪”的预定容器中。插入重达150g的冲击头，使直径为24mm的圆形冲击几何形状居中并与可从上方自由访问的PC窗口的表面齐平。让一个质量为150g的重物在两个导杆上引导，从5cm的高度垂直落到如此布置的复合组件上，该组件由样品架、样品和冲击头组成。重量下降的高度以5厘米的步长增加，直到引入的冲击能量由于粉碎载荷而破坏样品并且PC窗口与PC框架分开。为了能够比较不同样品的实验，能量计算如下：E＝高*重量*9.81kg/m*s2每个产品测试五个样品，并报告平均能量作为抗砸韧性的指标。测试VIII–玻璃化转变温度嵌段共聚物中聚合物嵌段的玻璃化转变温度通过动态扫描量热法测定。对于该测试，将约5mg未经处理的嵌段共聚物样品称重到铝坩埚中，并用穿孔盖封闭。对于测量，使用来自Netzsch的DSC 204 F1，并在氮气下进行惰性化操作。样品首先冷却至-150℃，以10K/min的加热速率加热至+150℃，然后再次冷却至-150℃。随后的第二条加热曲线以10K/min的速度再次运行，并记录热容量的变化。玻璃化转变被认为是热分析图中的步骤。玻璃化转变温度评估如下。在每种情况下，在步骤1之前和步骤2之后将切线应用于热分析图的基线。在台阶的区域中，最佳拟合线3平行于纵坐标放置，使得两条切线相交，特别是形成两个区域4和5的内容相同。最佳拟合线的交点和测量曲线的交点给出了玻璃化转变温度。测试IX–聚二烯嵌段中的乙烯基含量乙烯基芳族嵌段共聚物的B嵌段中1,2-和3,4-连接的共轭二烯的比例可以通过1H NMR测定。以下仪器用于光谱分析：1H NMR:Bruker AMX 500。使用的标准是溶剂信号δ＝7.24ppm。化学位移总是以ppm为单位报告。耦合常数J以赫兹为单位报告。信号模式报告如下：s、bs、d、dd、t、q、m。测试X–微球直径在放大500倍的扫描电子显微镜中，使用压敏粘合剂条的冷冻断裂边缘确定由自粘组合物层中的微球形成的空隙的平均直径。在每种情况下，在压敏粘合剂条的5个不同冷冻断裂边缘的扫描电子显微照片中，通过图像确认可见的待检查的自粘组合物层中的微球的直径，在5张扫描电子显微照片中，确定的所有直径的算术平均值构成本申请上下文中的自粘组合物层中的微球形成的空隙的平均直径。显微照片中可见的微球的直径通过图形方式以这种方式确定，使得其在任何方向上的最大范围是从待检查的自粘组合物层中的每个单独的微球的扫描电子显微照片中推断出来的，并将其视为其直径。测试XI–密度粘合剂或粘合剂层的密度，即绝对密度，通过形成施加的质量和施加到载体或衬里的粘合剂层的厚度的商来确定。施加的质量可以通过确定施加到载体或衬里的这种粘合剂层的截面的质量，该截面根据其长度和宽度定义，减去与所用载体或衬里尺寸相同的部分的质量来确定。粘合剂层的厚度可以通过确定施加到载体或衬里的这种粘合剂层的截面的厚度，该截面根据其长度和宽度来定义，减去与使用的载体或衬里尺寸相同的部分的厚度来确定。粘合剂层的厚度可以通过商业测厚仪来确定，其精度偏差小于1μm。在本申请中，使用来自Wolf Messtechnik GmbH的Mod.2000F精密测厚仪，其具有直径为10毫米的圆形卡尺。测量力为4N。加载后1秒读取该值。如果发现厚度变化，则报告至少三个代表性位置的测量平均值，即更具体地不在折痕、褶皱、斑点等处测量。实施例下面在优选实施方案中基于多个实施例描述本发明的PSA层，但不希望对本发明施加任何说明。还给出了比较例，其代表不合适的粘合剂层。在这种情况下，将压敏粘合剂的成分以40％溶解在特殊沸点的苯/甲苯/丙酮中，与悬浮在矿物油精中的微球混合，并使用涂布棒以所需的层厚涂布到配有有机硅脱模剂的PET薄膜上，然后在100℃下蒸发掉溶剂15分钟以干燥组合物层。这在给出的示例中是可能的，因为这里使用了膨胀温度高于100℃的微球。如果使用其他微球，技术人员相应地选择合适的生产温度，而不背离本发明的范围。干燥后，粘合剂层衬有第二层PET衬垫，不含任何空气夹杂物，并在两个衬垫之间在170℃下发泡30秒，同时悬挂在强制空气干燥箱中。表2显示了使用的原材料。表3a至3g显示了本发明实施例和对比例的配方以及它们的特性。使用的原材料：*)制造商数据，达盛聚合物；**)制造商数据，沃瑟利斯；***)GPC测量的估计；****)根据测试IX。表1：使用的原材料。发泡粘合转移胶带的厚度为100μm。通过模切或切割条，获得具有所需尺寸的压敏粘合剂条。表3a：配方及其特点。表3b：进一步的配方及其特征。表3c：进一步的配方及其特征。表3d：进一步的配方及其特征。表3e：进一步的配方及其特征。表3f：进一步的配方及其特征。表3g：进一步的配方及其特征。研究了100μm厚的发泡粘合剂转移胶带。来自表3a的比较例C1至C4表明，如果分别在聚乙烯基芳族-聚二烯嵌段共聚物中峰值摩尔质量过低或二嵌段比例过高，则记录的抗冲击性值得改进。通过分别增加峰值摩尔质量或降低二嵌段分数，如表3b或3c中的示例E5至E11所示，有可能提高抗冲击性，使其对应于表1中的优选要求分布。结合强度和热剪切强度也各自对应于所述要求分布。此外，来自表3d的发明实施例E12和E13以及对比例C14和C15表明，增粘剂树脂组分和增塑剂组分的软化温度的调和平均值至少为95℃，对于实现本发明所基于的该目的是必不可少的，特别是为了分别获得令人满意的抗冲击性和粘合强度。此外，来自表3e的发明实施例E16和E17以及对比实施例C18和C19表明，选择合适的微球部分对于实现本发明所基于的目的同样是必不可少的，尤其是对于获得令人满意的抗冲击性。如表3f的比较例C20所示，关于增塑剂，特别是增塑剂树脂的存在也是如此。

File: raw_patent_data/C/zhuanli_C_8000/7554.txt
标题title
卷材卷绕装置、放置装置、石墨烯导热膜卷材及制备方法
摘要abst
本发明提供卷材卷绕装置、放置装置、石墨烯导热膜卷材及制备方法，包括：将氧化石墨烯分散为浆料；将氧化石墨烯浆料进行涂布，干燥后进行剥离，获得氧化石墨烯薄膜；通过所述卷材卷绕装置将氧化石墨烯薄膜卷绕呈卷材；对氧化石墨烯卷材进行热还原，获得石墨烯导热膜卷材。本发明良率提升，成本降低，产能提高。
权利要求书clms
1.一种卷材卷绕装置，其特征在于，包括石墨筒、下板、半圆套、内侧板和外侧板，所述石墨筒可拆卸安装在下板，所述半圆套和外侧板可拆卸连接，内侧板可拆卸安装在下板，所述内侧板位于石墨筒与外侧板之间，薄膜的一端穿过内侧板和外侧板之间的通道粘贴在石墨筒上，通过石墨筒的旋转实现薄膜的卷绕，获得薄膜卷材。2.根据权利要求1所述的卷材卷绕装置，其特征在于，包括两个石墨筒，薄膜沿着两个石墨筒外圈卷绕；优选地，所述下板上设置有多个凸柱，用于放置石墨筒；进一步优选地，两个石墨筒分别放置在下板最边缘的两个凸柱上，其他凸柱用于控制卷材的长度。3.一种卷材放置装置，其特征在于，包括顶板、底板和中间板，一个或多个中间板可拆卸安装在顶板和底板之间，将卷绕在权利要求1或2所述的石墨筒上的卷材分成多层放置，每层放置多个卷绕在石墨筒上的卷材；优选地，所述顶板、底板和中间板上设置有多个凸柱或凹槽，用于连接石墨筒；优选地，还包括石墨外筒，所述石墨外筒套设在卷材外表面。4.根据权利要求3所述的卷材放置装置，其特征在于，还包括多个支撑杆和多个锁紧机构，所述顶板、底板和中间板设置有多个通孔，每根支撑杆依次穿过底板、中间板和顶板，通过锁紧机构锁紧，优选地，所述锁紧机构包括卡扣或/和螺母，优选地，所述顶板、底板、中间板、支撑杆和锁紧机构为石墨材质。5.根据权利要求3所述的卷材放置装置，其特征在于，包括多个散热孔，所述多个散热孔沿所述多个凸柱或凹槽向外辐射设置。6.一种石墨烯导热膜卷材制备方法，其特征在于，包括：将氧化石墨烯分散为浆料；将氧化石墨烯浆料进行涂布，干燥后进行剥离，获得氧化石墨烯薄膜；通过权利要求1或2所述的卷材卷绕装置将氧化石墨烯薄膜卷绕呈卷材；对氧化石墨烯卷材进行热还原，获得石墨烯导热膜卷材。7.根据权利要求6所述的石墨烯导热膜卷材制备方法，其特征在于，所述将氧化石墨烯分散为浆料的步骤包括：将氧化石墨烯搅拌均匀，优选地，搅拌的时间为30～120min；加入纳米金属粉末或/和金属离子，搅拌均匀，获得氧化石墨烯浆料，优选地，搅拌时间为20～60min；所述纳米金属粉末或/和金属离子包括铁、钴、镍、钛或铬中的一种或多种；对氧化石墨烯浆料进行高压均质，优选地，高压均质的次数2～4次；优选地，所述氧化石墨烯浆料分散的固含量2～6％，粘度为20000～60000mPa.s；优选地，搅拌的线速度3～20m/s，高压均质压力50～120MPa；高压均质后的氧化石墨烯浆料进行搅拌冷却30min，降温至25-30℃。8.根据权利要求6所述的石墨烯导热膜卷材制备方法，其特征在于，所述对氧化石墨烯卷材进行热还原的步骤包括：采用权利要求3-5任一所述的卷材放置装置放置多个氧化石墨烯卷材；将上述卷材放置装置放入热还原设备；将热还原设备的温度由室温升至300～400℃，获得初步还原的氧化石墨烯卷材；将初步热还原的氧化石墨烯卷材采用权利要求1或2所述的卷材卷绕装置重新卷绕，采用权利要求3-5任一所述的卷材放置装置放入热还原设备；将热还原设备的温度由室温升至1000～1300℃，获得再次还原的氧化石墨烯卷材；将再次热还原的氧化石墨烯卷材采用权利要求1或2所述的卷材卷绕装置重新卷绕，采用权利要求3-5任一所述的卷材放置装置放入热还原设备；将热还原设备的温度由室温升至2800～3200℃，获得石墨烯导热膜卷材。9.根据权利要求6所述的石墨烯导热膜卷材制备方法，其特征在于，所述将氧化石墨烯浆料进行涂布，干燥后进行剥离的步骤包括：涂布采用刮涂或者挤压涂布；涂布基底为PP、PE单丝纺织网布或不锈钢网带，单丝线径0.1～0.2mm，网布或网带的厚度为0.3～0.6mm；涂布的湿膜厚度2～5mm；采用连续的隧道干燥，所述隧道包括多节，不同节温度不一致，前端的节到中间的节的温度阶段升高，中间的节至后端的节的温度阶段降低，不同节的温度分布45～90℃之间；干燥后将氧化石墨烯膜从涂布基材剥离下来，分切成需要热还原所需要的卷材，卷材的宽度为80～300mm，长度100～300m；将涂布基底清理干净，重复使用。10.一种利用权利要求6-9任一所述的石墨烯导热膜卷材制备方法制备的石墨烯导热膜卷材，其特征在于，所述石墨烯导热膜卷材的导热系数1000～1900W/m.K，优选地，所述石墨烯导热膜卷材的膜厚度为20～65μm。
说明书desc
技术领域本发明属于石墨烯导热膜技术领域，具体涉及卷材卷绕装置、放置装置、石墨烯导热膜卷材及制备方法。背景技术石墨烯因其特殊的二维晶体结构，有着很好的机械强度、电子迁移率、高比表面积等特点，同时也有着很高的理论热导率，达到5300W/m·K，是已知热导率最高的材料，远远高于石墨、碳纳米管等其他碳材料的热导率，使其在热管理领域具有巨大的应用前景。目前还原氧化石墨烯膜是近几年石墨烯导热膜制备的主要技术路线之一。传统制备出的石墨烯导热膜由于辅材性能、器具以及设备等因素限制了导热膜的尺寸和数量，因为单个热还原设备的内部体积有限，传统制备工艺是采用一张石墨纸和一张氧化石墨烯膜堆叠进行热处理，产能只有原来的一半，效率低；而且在制作成品石墨烯导热膜的过程中，需要冲切成小片贴膜成型，边缘损耗5％至15％，大大降低了利用率。发明内容针对现有技术存在问题中的一个或多个，本发明提供一种卷材卷绕装置，包括石墨筒、下板、半圆套、内侧板和外侧板，所述石墨筒可拆卸安装在下板，所述半圆套和外侧板可拆卸连接，内侧板可拆卸安装在下板，所述内侧板位于石墨筒与外侧板之间，薄膜的一端穿过内侧板和外侧板之间的通道粘贴在石墨筒上，通过石墨筒的旋转实现薄膜的卷绕，获得薄膜卷材。可选地，包括两个石墨筒，薄膜沿着两个石墨筒外圈卷绕；优选地，所述下板上设置有多个凸柱，用于放置石墨筒；进一步优选地，两个石墨筒分别放置在下板最边缘的两个凸柱上，其他凸柱用于控制卷材的长度。根据本发明的第二方面，提供一种卷材放置装置，包括顶板、底板和中间板，一个或多个中间板可拆卸安装在顶板和底板之间，将卷绕在所述石墨筒上的卷材分成多层放置，每层放置多个卷绕在石墨筒上的卷材。可选地，还包括多个支撑杆和多个锁紧机构，所述顶板、底板和中间板设置有多个通孔，每根支撑杆依次穿过底板、中间板和顶板，通过锁紧机构锁紧，优选地，所述锁紧机构包括卡扣或/和螺母，优选地，所述顶板、底板、中间板、支撑杆和锁紧机构为石墨材质。可选地，所述顶板、底板和中间板上设置有多个凸柱或凹槽，用于连接石墨筒。可选地，包括多个散热孔，所述多个散热孔沿所述多个凸柱或凹槽向外辐射设置。可选地，还包括石墨外筒，所述石墨外筒套设在卷材外表面。根据本发明的第三方面，提供一种石墨烯导热膜卷材制备方法，包括：将氧化石墨烯分散为浆料；将氧化石墨烯浆料进行涂布，干燥后进行剥离，获得氧化石墨烯薄膜；通过所述卷材卷绕装置将氧化石墨烯薄膜卷绕呈卷材；对氧化石墨烯卷材进行热还原，获得石墨烯导热膜卷材。可选地，所述将氧化石墨烯分散为浆料的步骤包括：将氧化石墨烯搅拌均匀，优选地，搅拌的时间为30～120min，低于30min，氧化石墨烯不能搅拌均匀；高于120min，工时增加，但没有明显的效果；加入纳米金属粉末或/和金属离子，搅拌均匀，获得氧化石墨烯浆料，优选地，搅拌时间为20～60min，低于20min，氧化石墨烯浆料和纳米金属不能搅拌均匀；高于60min，工时增加，但没有明显的效果；所述纳米金属粉末或/和金属离子包括铁、钴、镍、钛或铬中的一种或多种；对氧化石墨烯浆料进行高压均质，优选地，高压均质的次数2～4次，均质2-4次效果最好，次数少，氧化石墨烯浆料不能有效分散；次数增加，均质效果不大，浪费时间；优选地，所述氧化石墨烯浆料分散的固含量2～6％，粘度为20000～60000mPa.s，粘度低于20000mPa.s涂布膜面不平，厚度不准；高于60000mPa.s，不容易膜成型，且涂布膜面有气泡；优选地，搅拌的线速度3～20m/s，高压均质压力50～120Mpa，该均质压力分散效果正好，压力太小设备，分散的状态不好，压力太大，设备有损害，且机械热造成浆料温度过高，浆料团聚变黏；高压均质后的氧化石墨烯浆料进行搅拌冷却30min，降温至25-30℃，在这个温度段，能准确测出浆料的粘度，温度大于30℃，浆料容易团聚变黏，低于25℃，需要更多的冷却时间，影响生产效率。可选地，所述对氧化石墨烯卷材进行热还原的步骤包括：采用所述卷材放置装置放置多个氧化石墨烯卷材；将上述卷材放置装置放入热还原设备；将热还原设备的温度由室温升至300～400℃，还原氧化石墨烯上易分解的官能团，防止氧化石墨烯膜因迅速的分解，膨化为粉末，获得初步还原的氧化石墨烯卷材；将初步热还原的氧化石墨烯卷材采用所述卷材卷绕装置重新卷绕，采用所述卷材放置装置放入热还原设备；将热还原设备的温度由室温升至1000～1300℃，进一步去除氧化石墨烯上的含氧官能团，防止氧对下一步更高温度设备的刻蚀，获得再次还原的氧化石墨烯卷材；将再次热还原的氧化石墨烯卷材采用所述卷材卷绕装置重新卷绕，采用所述卷材放置装置放入热还原设备；将热还原设备的温度由室温升至2800～3200℃，修复氧化石墨烯片层上官能团脱出造成的缺陷，提高石墨烯片层的完整，从而得到高导热系数的石墨烯导热膜，获得石墨烯导热膜卷材。可选地，所述将氧化石墨烯浆料进行涂布，干燥后进行剥离的步骤包括：涂布采用刮涂或者挤压涂布；涂布基底为PP、PE单丝纺织网布或不锈钢网带，单丝线径0.1～0.2mm，单丝丝径太大会使涂布膜面粗糙，以及透气不均匀造成膜面干湿无法控制，破坏膜面，网布或网带的厚度为0.3～0.6mm；涂布的湿膜厚度2～5mm，湿膜厚度太大会导致膜面干湿不均匀，涂布厚度无法控制，浆料粘度低，也不适合涂布；采用连续的隧道干燥，所述隧道包括多节，不同节温度不一致，前端的节到中间的节的温度阶段升高，中间的节至后端的节的温度阶段降低，不同节的温度分布45～90℃之间；干燥后将氧化石墨烯膜从涂布基材剥离下来，分切成需要热还原所需要的卷材，卷材的宽度为80～300mm，长度100～300m，该尺寸长度和宽度比较适合制作卷材，尺寸太宽太长也会影响良率；将涂布基底清理干净，重复使用。根据本发明的第四方面，提供一种利用上述石墨烯导热膜卷材制备方法制备的石墨烯导热膜卷材，所述石墨烯导热膜卷材的导热系数1000～1900W/m.K，导热系数高需要更高的温度进行热还原处理，热还原设备要求过高，成本增加，不适合批量大规模生产。优选地，所述石墨烯导热膜卷材的膜厚度为20～65μm，单层的卷材厚度太厚会影响热还原良率，且不易操作，良率降低。本发明将氧化石墨烯经过分散、涂布、分切形成氧化石墨烯膜卷材，经成卷的热还原，再经过35-50Mpa的压力压膜得到石墨烯导热膜。成卷的还原氧化石墨烯膜，得到石墨烯导热膜，大幅提高的热还原的效率，提高单炉的热处理产能，降低石墨烯导热膜的产品热还原成本。为了提高制备效率和产能，且提高石墨烯导热膜利用率，本发明采用了把氧化石墨烯膜做成卷材进行热还原处理，可以稍微抑制氧化石墨烯膜的发泡，而且卷材不需要跟石墨纸堆叠，单个热还原设备的内部体积有限，卷材的产能是传统制备工艺产能的3-5倍，制备成品石墨烯导热膜时可以整体进行压膜，然后把石墨烯导热膜贴在离型膜上，没有边缘损耗，提高了利用率。同时纳米金属颗粒与GO进行复配，以此为基础来制备石墨烯膜，其中的纳米金属颗粒包括但不限于铁、钴、镍、钛、铬等，可以在热还原氧化石墨烯膜的过程中更有效地减少发泡，抑制其膨胀。具体而言，即在GO浆料制备过程中，将纳米金属颗粒作为热膨胀抑制剂加入到浆料共混搅拌均匀后，再涂覆干燥得到金属复配的GO膜，通过卷绕制具制成卷材，之后再进行热处理过程得到石墨烯卷材。这种使用纳米金属抑制剂复配的方法，可调控性强，且对膜的整个制备流程没有引入不利因素，包括搅拌、涂布和热处理等。该方法能够有效抑制自石墨烯膜在热还原中的膨胀，提高产品的制备效率和产能。单个热还原设备的内部体积有限，卷材放置装置可以有效利用内部空间，热还原时膨胀减少，可以提高单个设备的产能，提高了热处理设备的效率，降低了石墨烯膜的成本，提高了石墨烯膜的竞争力。卷材卷绕装置和卷材放置装置将氧化石墨烯制成卷材热还原处理，可以大幅度提高单个设备的产能，整体进行压延制备石墨烯导热膜可以减少损耗，降低成本，提高产品竞争力。加入纳米级金属颗粒复配的GO膜，显著降低在热还原氧化石墨烯膜过程中热膨胀，提升石墨烯导热膜的密度。最终实现良率提升，成本降低。附图说明附图用来提供对本发明的进一步理解，并且构成说明书的一部分，与本发明的实施例一起用于解释本发明，并不构成对本发明的限制。在附图中：图1为本发明所述卷材卷绕装置的示意图；图2为本发明所述卷材卷绕装置的下板的示意图；图3为本发明所述石墨筒的示意图；图4为本发明所述卷材卷绕装置的半圆套的示意图；图5为本发明所述卷材卷绕装置的内侧板的示意图；图6为本发明所述卷材卷绕装置的外侧板的示意图；图7为本发明所述卷材放置装置的示意图；图8为本发明所述卷材放置装置的石墨外筒的示意图；图9为本发明所述卷材放置装置的顶板、底板或中间板的示意图；图10为本发明所述卷材放置装置的支撑杆的示意图；图11为本发明所述卷材放置装置的锁紧机构的示意图。具体实施方式在下文中，仅简单地描述了某些示例性实施例。正如本领域技术人员可认识到的那样，在不脱离本发明的精神或范围的情况下，可通过各种不同方式修改所描述的实施例。因此，附图和描述被认为本质上是示例性的而非限制性的。下文的公开提供了许多不同的实施方式或例子用来实现本发明的不同结构。当然，它们仅仅为示例，并且目的不在于限制本发明。此外，本发明提供了的各种特定的工艺和材料的例子，但是本领域普通技术人员可以意识到其他工艺的应用和/或其他材料的使用。以下结合附图对本发明的优选实施例进行说明，应当理解，此处所描述的优选实施例仅用于说明和解释本发明，并不用于限定本发明。在一个实施例中，石墨烯导热膜卷材制备方法包括：将氧化石墨烯分散为浆料：首先将氧化石墨烯搅拌均匀，搅拌的时间30～120min，加入纳米金属粉末或和金属离子，接着搅拌均匀，搅拌时间20～60min，接着进行高压均质，高压均质的次数2～4次；分散的固含量2～6％，质量分数，粘度20000～60000mPa.s，粘度高于60000mPa.s，后序涂布无法进行，涂膜外观差，不良率高，厚度分布不均匀；搅拌的线速度3～20m/s，高压均质压力50～120MPa；高压均质后的氧化石墨烯浆料同时进行搅拌冷却30min，降温至28℃左右，防止氧化石墨烯片层不能及时降温而团聚交联；涂布：涂布采用刮涂或者挤压涂布；涂布基底为PP、PE单丝纺织网布，或不锈钢网带，单丝线径0.1～0.2mm，网布或网带的厚度0.3～0.6mm；涂布的湿膜厚度2～5mm；干燥采用连续的隧道干燥，由数节构成，不同节温度不一致，前端到中间段温度阶段升高，中间段至后端温度阶段降低，不同节的温度分布45～90℃之间；干燥后将氧化石墨烯膜从涂布基材剥离下来，分切成需要热还原所需要的卷材，卷材的宽度为80～300mm，长度100～300m；将涂布基底清理干净，重复使用；热还原：分3个阶段进行热还原：第一阶段：室温升至300～400℃，还原氧化石墨烯上易分解的官能团，防止氧化石墨烯膜因迅速的分解，膨化为粉末，升温速率为0.05～1℃/min，不同温度区间的升温速率不尽相同，在上述的区间内；采用热风循环加热方式；卷材卷绕装置1如图1所示，由石墨筒11，半圆套12，下板13、内侧板14、外侧板15构成，两端石墨筒固定氧化石墨烯膜，半圆套从侧面固定石墨筒，下板从底面固定石墨筒，防止热处理过程中过度膨胀和破损。将氧化石墨烯膜通过卷绕的方式固定于卷材卷绕装置上；卷材卷绕装置的材质亦可以为金属材质等热传导良好的材质。取2个石墨筒固定在下板两端，将分切后氧化石墨烯膜用胶带贴在其中一个石墨筒外圈，顺时针或者逆时针沿着石墨筒外圈手工卷绕100-300m，用石墨半圆套和外侧板固定在下板上，1-2层，每层1个卷材装置，进行热处理。第二阶段：将第一阶段得到的初步还原的氧化石墨烯膜放置到图7所示的卷材放置装置2上，具体地：从卷材卷绕装置上收下来，重新绕到一个石墨筒上，初步还原氧化石墨烯膜发泡膨胀较大，且里面存在破损的氧化石墨烯膜，剔除破损的氧化石墨烯膜，重新绕在一个石墨筒上，断裂处用胶带粘接，收紧，在收好的卷的外层再套一个石墨外筒21，石墨外筒防止热还原过程中膜松散；然后将上述的处理后的，整体放入底板22上，一个底板上可以放多个上述处理后的卷材，然后再在叠一个中间板23，在中间板的上方亦可以放数个处理后的卷材，如此反复可以放置多层，最后上方放置一个顶板24，最后采用支撑杆25将底板、中间板、顶板固定，旋进锁紧机构26，使用配套的石墨底板、中间板、底板、支撑杆和锁紧机构，可以放置滑动，顶板上有多个散热孔，产品内的产生的物质可以排出；温度由室温升至1000～1300℃，主要目的是进一步去除氧化石墨烯上的含氧官能团，防止氧对下一步更高温度设备的刻蚀，全程采用氮气保护；室温速率0.5～2℃/min。第三阶段：将第二阶段的卷材放置装置整体放入热还原设备中，从室温升至2800～3200℃，主要目的是修复氧化石墨烯片层上官能团脱出造成的缺陷，提高石墨烯片层的完整，从而得到高导热系数的石墨烯导热膜；全程氩气保护；热还原后得到石墨烯泡沫膜卷材，再经过35-50Mpa压力压膜得到最终石墨烯导热膜卷材；石墨烯导热膜卷材的膜厚度20～65μm，导热系数1000～1900W/m.K。在一个实施例中，石墨烯导热膜卷材制备方法包括：GO浆料制备取GO滤饼，配制成2～7％的水性GO分散液，经过搅拌机搅拌300-1000rpm，时间为1-3h，使其搅拌均匀，取0.01-1g纳米金属颗粒，颗粒尺寸为10-100nm，加入到10-100ml去离子水中，采用300-1000rpm转速搅拌10-40min或超声5-20min，得到分散良好的纳米金属溶液。将金属溶液缓慢加入到GO浆料中，金属颗粒占GO质量为0.01％～2％，继续利用300-1000rpm搅拌1-3h，得到金属元素复配的GO水性浆料。接着进行高压均质，高压均质的次数2～4次；分散的固含量2～6％，质量分数，粘度20000～60000mPa.s；搅拌的线速度3～20m/s，高压均质压力50～120MPa，得到分散均匀的氧化石墨烯浆料。涂布：涂布采用刮涂或者挤压涂布；涂布基底为PP、PE单丝纺织网布，或不锈钢网带，单丝线径0.1～0.2mm，网布或网带的厚度0.3～0.6mm；涂布的湿膜厚度2～5mm；干燥采用连续的隧道干燥，由数节构成，不同节温度不一致，前端到中间段温度阶段升高，中间段至后端温度阶段降低，不同节的温度分布45～90℃之间；干燥后将氧化石墨烯膜从涂布基材剥离下来，分切成需要热还原所需要的卷材，卷材的宽度为80～300mm，长度100～300m；将涂布基底清理干净，重复使用；石墨烯导热膜卷材的制备：3个阶段第一阶段：室温升至300～400℃，主要目的是还原氧化石墨烯上易分解的官能团，防止氧化石墨烯膜因迅速的分解，膨化为粉末，升温的速率，0.05～1℃/min，不同温度区间的升温速率不尽相同，在上述的区间内；采用热风循环加热方式；取2个石墨筒固定在石墨板下板端，将分切后氧化石墨烯膜用胶带贴在其中一个石墨筒外圈，顺时针或者逆时针沿着夹具外圈手工卷绕15-20圈，用石墨半圆套和石墨板固定夹具进行热处理。第二阶段：将第一阶段得到的初步还原的氧化石墨烯膜，从卷绕的治具上收下来，重新绕到一个石墨筒上，初步还原氧化石墨烯膜发泡膨胀较大，且夹具里面存在破损的氧化石墨烯膜，剔除破损的氧化石墨烯膜，重新卷绕50-70圈在一个石墨筒上，断裂处用胶带粘接，收紧，在收好的卷材的外层再套一个石墨外筒；然后将上述的处理后的卷材，整体放入的底板上，一个底板上可以放数个上述处理后的卷材，然后再在叠一个中间板，在中间板的上方亦可以放数个处理后的卷材，如此反复可以放置多层，最后上方放置一个顶板，最后采用石墨螺杆将底板、中间板、顶板固定，旋进石墨螺栓，使用配套的底板、中间板、顶板、石墨螺杆和石墨螺栓，可以防止滑动，顶板上有多个散热孔，产品内的产生的物质可以排出；温度由室温升至1000～1300℃，主要目的是进一步去除氧化石墨烯上的含氧官能团，防止氧对下一步更高温度设备的刻蚀，全程采用氮气保护；室温速率0.5～2℃/min；第三阶段：将第二阶段的卷材放置装置整体放入高温设备中，从室温升至2800～3200℃，主要目的是修复氧化石墨烯片层上官能团脱出造成的缺陷，提高石墨烯片层的完整，从而得到高导热系数的石墨烯导热膜；全程氩气保护；热还原后得到石墨烯泡沫膜卷材，再经过压实得到最终石墨烯导热膜卷材；石墨烯导热膜卷材的膜厚度20～65μm，导热系数1000～1900W/m.K。本发明的实施例中测试方法和测试设备与传统工艺制备的方法一致：样品膜厚度测试采用测厚规，型号为Mitutoyo 547-401，通过样品膜厚度的比例，计算热膨胀的倍率；样品膜密度测试采用真空密度仪，型号为BJBUIDER,TD-2200；样品膜热扩散系数的测定采用型号为Netzsch,LFA-467的设备。实施例一：取GO滤饼，配制成4.80％的水性GO浆料，经过搅拌机400rpm充分搅拌2h，70MPa均质1次，80MPa均质第二次，得到分散均匀的GO浆料；在PET网布上涂成2.5mm的膜，并在的70m长连续烘道内干燥，干燥速度0.8m/min，得到的干燥的氧化石墨烯膜。烘道的温度分布：将干燥后的氧化石墨烯膜按照本发明的要求制成150mm宽，100m长的卷材，经过3阶段热处理，得到石墨烯泡沫膜卷材。测试得到膜的热膨胀倍率为1.80，泡沫膜密度为0.35g/cm3，导热膜密度2.05g/cm3，热扩散系数为770mm2/s，良率90％，相比于常规膜的热膨胀倍率明显降低，密度显著提升，单炉的热处理产能为360㎡左右。石墨烯导热膜卷材的膜厚度40μm，导热系数1340W/m.K。实施例二：取GO滤饼，配制成4.80％的水性GO浆料，经过搅拌机400rpm充分搅拌1h，将0.01g尺寸为20nm的纳米颗粒加入50ml的去离子水中，超声15min，得到均匀分散的纳米铁溶液，将分散的铁溶液缓慢加入到GO浆料中，450rpm搅拌1h，使其充分接触。70MPa均质1次，80MPa均质第二次，得到分散均匀的GO浆料；在PET网布上涂成2.5mm的膜，并在的70m长连续烘道内干燥，干燥速度0.8m/min，得到的干燥的氧化石墨烯膜。烘道的温度分布参照实施例一。将干燥后的氧化石墨烯膜按照本发明的要求制成150mm宽，100m长的卷材，经过3阶段热处理，得到石墨烯泡沫膜卷材。测试得到膜的热膨胀倍率为1.50，密度为0.40g/cm3，导热膜密度2.1g/cm3，热扩散系数为770mm2/s，良率93％，相比于常规膜的热膨胀倍率明显降低，密度显著提升，单炉的热处理产能为360㎡。石墨烯导热膜卷材的膜厚度40μm，导热系数1350W/m.K。对比例：取GO滤饼，配制成4.8％的水性GO浆料，经过搅拌机400rpm充分搅拌2h，70MPa均质1次，80MPa均质第二次，得到分散均匀的GO浆料。将GO浆料在PET网布基体上涂成2.5mm的膜，并在的70m长连续烘道内干燥，干燥速度0.8m/min，得到的干燥的氧化石墨烯膜。烘道的温度分布参照实施例一。把干燥的氧化石墨烯膜切成片材，与石墨纸堆叠，数量在800-1100组，经过3阶段热处理，得到石墨烯泡沫膜，测试得到泡沫膜热膨胀倍率为2.10，密度为0.30g/cm3，压延后得到石墨烯导热膜，石墨烯导热膜的密度1.98g/cm3，热扩散系数为750mm2/s，良率90％，单炉的热处理产能为120㎡至180㎡。从实施例一、实施例二和对比例的对比中可以看出，本发明卷材烧制产能增加，是片材烧制的2-3倍，同样的石墨化炉，产能增加，成本相对减少。实施例二相对于实施例一来说，氧化石墨烯浆料中添加纳米金属颗粒，热处理过程中减少发泡，提高良率。本发明使用卷材进行热还原处理，可以调高单炉的产能，且对各阶段热处理膨胀起到一定的抑制作用。其次，通过将纳米级金属颗粒分散添加到GO浆料中进行复配，制备得到金属复配的氧化石墨烯膜，通过绕卷制具制成卷材，在热处理过程中，金属元素通过与石墨烯片层上碳原子反应，在石墨烯片层上造成孔洞，利用石墨烯片层上官能团还原时产生气体的排出，从而更有效地抑制了石墨烯泡沫膜的膨胀，可以提高产能和效率。成卷的还原氧化石墨烯膜，得到石墨烯导热膜，大幅提高的热还原的效率，提高单炉的热处理产能，降低石墨烯导热膜的产品热还原成本。最后应说明的是：以上所述仅为本发明的优选实施例而已，并不用于限制本发明，尽管参照前述实施例对本发明进行了详细的说明，对于本领域的技术人员来说，其依然可以对前述各实施例所记载的技术方案进行修改，或者对其中部分技术特征进行等同替换。凡在本发明的精神和原则之内，所作的任何修改、等同替换、改进等，均应包含在本发明的保护范围之内。

File: raw_patent_data/C/zhuanli_C_8000/7743.txt
标题title
一种黄酮类化合物磁性识别材料及其制备方法和在中药材提取黄酮类化合物中的应用
摘要abst
本发明涉及药物提取技术领域，尤其涉及一种黄酮类化合物磁性识别材料及其制备方法和在淫羊藿植物提取中的应用。本发明提供的黄酮类化合物磁性识别材料，包括磁性核心和接枝于所述磁性核心表面的黄酮类化合物识别壳层；所述磁性核心为壳聚糖包裹的Fe3O4材料，所述识别壳层由低共熔溶剂单体原位接枝于壳聚糖表面形成，所述低共熔溶剂单体包括氢键供体和氢键受体，所述氢键受体包括丙烯酸和/或甲基丙烯酸，所述氢键供体包括L‑脯氨酸、氯化胆碱和甜菜碱中的一种或多种。本发明提供的黄酮类化合物磁性识别材料吸附选择性好，且表面的吸附位点多、吸附表面积大，从而黄酮类化合物的吸附量大。
权利要求书clms
1.一种黄酮类化合物磁性识别材料，包括磁性核心和接枝于所述磁性核心表面的黄酮类化合物识别壳层；所述磁性核心为壳聚糖包裹的纳米Fe3O4，所述黄酮类化合物识别壳层由低共熔溶剂单体原位接枝于壳聚糖表面形成，所述低共熔溶剂单体包括氢键供体和氢键受体，所述氢键受体包括丙烯酸和/或甲基丙烯酸，所述氢键供体包括L-脯氨酸、氯化胆碱和甜菜碱中的一种或多种。2.根据权利要求1所述的黄酮类化合物磁性识别材料，其特征在于，所述氢键受体和氢键供体的摩尔比为1:。3.根据权利要求1所述的黄酮类化合物磁性识别材料，其特征在于，所述壳聚糖包裹的纳米Fe3O4的粒径为5～50nm。4.根据权利要求1所述的黄酮类化合物磁性识别材料，其特征在于，所述黄酮类化合物识别壳层的质量占所述黄酮类化合物磁性识别材料的质量百分比为55～65％。5.权利要求1～4任一项所述的黄酮类化合物磁性识别材料的制备方法，其特征在于，包括以下步骤：在保护气体中，将所述低共熔溶剂单体、有机溶剂、壳聚糖包裹的纳米Fe3O4、交联剂、分散剂和偶氮引发剂混合，在所述壳聚糖包裹的纳米Fe3O4的表面发生原位接枝聚合反应，得到所述黄酮类化合物磁性识别材料。6.根据权利要求5所述的制备方法，其特征在于，所述低共熔溶剂单体的体积与所述壳聚糖包裹的Fe3O4材料的质量之比为mL:g。7.根据权利要求5所述的制备方法，其特征在于，所述原位接枝聚合反应的温度为50～70℃，所述原位接枝聚合反应的保温时间为8～24h。8.权利要求1～4任意一项所述的黄酮类化合物磁性识别材料或权利要求5～7任一项所述制备方法制备得到的黄酮类化合物磁性识别材料在中药材提取黄酮类化合物中的应用。9.一种淫羊藿中黄酮类化合物的分离纯化方法，其特征在于，包括以下步骤：将淫羊藿水提物和磁性识别材料混合进行吸附，得到吸附有黄酮类化合物的磁性识别材料；所述磁性识别材料为权利要求1～4任意一项所述的黄酮类化合物磁性识别材料或权利要求5～7任一项所述制备方法制备得到的黄酮类化合物磁性识别材料；将所述吸附有黄酮类化合物的磁性识别材料洗脱，得到含有黄酮类化合物的洗脱液。10.根据权利要求9所述的分离纯化方法，其特征在于，所述洗脱用洗脱溶剂为甲醇和乙酸的混合溶剂。
说明书desc
技术领域本发明涉及药物提取技术领域，尤其涉及一种黄酮类化合物磁性识别材料及其制备方法和在中药材提取黄酮类化合物中的应用。背景技术淫羊藿作为一种传统中药材，具有补肝肾、强筋骨、助阳益精和祛风湿等多种药理功能。淫羊藿苷作为淫羊藿中黄酮类化合物活性成分的代表，具有通过调节T细胞平衡增强机体免疫力、促进成骨细胞的生成和活化，抑制骨质疏松、保护心肌细胞和增加心肌细胞数量以改善内皮功能障碍，修复心脑血管功能、调节内分泌、抗菌消炎、抗氧化、抗衰老、抗肿瘤、增强学习记忆能力和改善生殖功能等活性，还能治疗阿尔兹海默病、帕金森、脑缺血、动脉粥样硬化、风湿等病症。同时，随着对淫羊藿药材中化学成分研究的不断深入，其他黄酮类化合物例如朝藿定以及宝霍苷因含量丰富、药效显著而逐渐受到关注，朝藿定A、B、C、宝霍苷和淫羊藿苷一起被2020版《中国药典》规定为淫羊藿药材的指标性化合物。因此，研究朝藿定A、B、C、宝霍苷与淫羊藿苷等黄酮类物质的富集提取纯化对淫羊藿药用资源的质量控制，充分利用和资源保护及可持续发展具有重要意义。目前，淫羊藿中黄酮类化合物的提取纯化一般先采用乙醇浸提、大孔吸附树脂柱层析、有机溶剂萃取和反相硅胶柱层析等方法，步骤繁琐、提取不完全、损失较大、含量和提取率不稳定，并且使用有机溶剂量大、种类多，提取工序复杂，整个过程时间长，成本高。中药的传统工艺是水提，近年随着配方颗粒和传统医疗机构制剂的推广，基于中药水溶性成分的分析和检测越来越受关注。水提液和醇提液最大的区别就是水溶剂沸点高浓缩较慢，由于含有多糖鞣质类成分样品过滤和前处理比较困难，尤其是当水提物干燥之后极难再溶于醇溶液当中。另外，由于水溶性成分极性较大，常用的C18固相萃取柱的富集纯化效果也并不令人满意。因此，淫羊藿药材提取液，尤其是水提液中黄酮类物质的富集提取分析的方法急待提高。发明内容有鉴于此，本发明提供了一种黄酮类化合物磁性识别材料及其制备方法和在中药材提取黄酮类化合物中的应用。本发明提供的黄酮类化合物磁性识别材料具有较高的黄酮类化合物的吸附选择性，且吸附量大，操作简单，适宜工业化生产。为了实现上述发明目的，本发明提供以下技术方案：本发明提供了一种黄酮类化合物磁性识别材料，包括磁性核心和接枝于所述磁性核心表面的黄酮类化合物识别壳层；所述磁性核心为壳聚糖包裹的纳米Fe3O4，所述黄酮类化合物识别壳层由低共熔溶剂单体原位接枝于壳聚糖表面形成，所述低共熔溶剂单体包括氢键供体和氢键受体，所述氢键受体包括丙烯酸和/或甲基丙烯酸，所述氢键供体包括L-脯氨酸、氯化胆碱和甜菜碱中的一种或多种。优选的，所述氢键受体和氢键供体的摩尔比为1:。优选的，所述壳聚糖包裹的纳米Fe3O4的粒径为5～50nm。优选的，所述黄酮类化合物识别壳层的质量占所述黄酮类化合物磁性识别材料的质量百分比为55～65％。本发明提供了上述技术方案所述的黄酮类化合物磁性识别材料的制备方法，包括以下步骤：在保护气体中，将所述低共熔溶剂单体、有机溶剂、壳聚糖包裹的纳米Fe3O4、交联剂、分散剂和偶氮引发剂混合，在所述壳聚糖包裹的纳米Fe3O4的表面发生原位接枝聚合反应，得到所述黄酮类化合物磁性识别材料。优选的，所述低共熔溶剂单体的体积与所述壳聚糖包裹的Fe3O4材料的质量之比为mL:g。优选的，所述原位接枝聚合反应的温度为50～70℃，所述原位接枝聚合反应的保温时间为8～24h。本发明提供了上述技术方案所述的黄酮类化合物磁性识别材料或上述技术方案所述制备方法制备得到的黄酮类化合物磁性识别材料在中药材提取黄酮类化合物中的应用。本发明提供了一种淫羊藿中黄酮类化合物的分离纯化方法，包括以下步骤：将淫羊藿水提物和磁性识别材料混合进行吸附，得到吸附有黄酮类化合物的磁性识别材料；所述磁性识别材料为上述技术方案所述的黄酮类化合物磁性识别材料或上述技术方案所述制备方法制备得到的黄酮类化合物磁性识别材料；将所述吸附有黄酮类化合物的磁性识别材料洗脱，得到含有黄酮类化合物的洗脱液。优选的，所述洗脱用洗脱溶剂为甲醇和乙酸的混合溶剂。本发明提供了一种黄酮类化合物磁性识别材料，包括磁性核心和接枝于所述磁性核心表面的黄酮类化合物识别壳层；所述磁性核心为壳聚糖包裹的纳米Fe3O4，所述黄酮类化合物识别壳层由低共熔溶剂单体原位接枝于壳聚糖表面形成，所述低共熔溶剂单体包括氢键供体和氢键受体，所述氢键受体包括丙烯酸和/或甲基丙烯酸，所述氢键供体包括L-脯氨酸、氯化胆碱和甜菜碱中的一种或多种。本发明提供的黄酮类化合物磁性识别材料以壳聚糖包裹的纳米Fe3O4作为磁性核心，其中纳米Fe3O4具有超顺磁的特点，易于进行磁性分离；壳聚糖包裹于Fe3O4材料表面，壳聚糖分子内同时含有氨基、乙酰氨基和羟基，性质活泼，可进行修饰、活化和偶联。本发明提供的黄酮类化合物磁性识别材料由低共熔溶剂单体原位接枝于壳聚糖表面形成识别壳层，识别壳层中的氢键供体和氢键受体使磁性识别材料表面含有大量游离氨基和羟基，可以通过静电作用或者氢键作用与黄酮类化合物结合，因此，本发明提供的黄酮类化合物磁性识别材料对黄酮类化合物吸附选择性好，且表面的吸附位点多、吸附表面积大，从而黄酮类化合物的吸附量大。而且，本发明提供的黄酮类化合物磁性识别材料以环境友好的低共熔溶剂单体吸附分离黄酮类化合物，具有稳定性好，生物相容性好，毒性低，易获得，环保等优点。本发明提供上述技术方案所述的黄酮类化合物磁性识别材料的制备方法，包括以下步骤：在保护气体中，将所述低共熔溶剂单体、有机溶剂、壳聚糖包裹的Fe3O4材料、交联剂、分散剂、偶氮引发剂混合，在所述壳聚糖包裹的Fe3O4材料的表面发生原位接枝聚合反应，得到所述黄酮类化合物磁性识别材料。本发明采用原位接枝聚合法直接在壳聚糖包裹的Fe3O4材料表面制备具有黄酮类化合物特异性识别的识别壳层，得到的吸附材料黄酮类化合物吸附效率高，制备方法简单，适宜工业生产。本发明提供一种淫羊藿中黄酮类化合物的分离纯化方法，包括以下步骤：将淫羊藿水提物和磁性识别材料混合进行吸附，得到吸附有黄酮类化合物的磁性识别材料；所述磁性识别材料为上述技术方案项所述的黄酮类化合物磁性识别材料或上述技术方案所述制备方法制备得到的黄酮类化合物磁性识别材料；将所述吸附有黄酮类化合物的磁性识别材料洗脱，得到含有黄酮类化合物的洗脱液。本发明以上述技术方案所述的黄酮类化合物磁性识别材料吸附纯化淫羊藿中黄酮类化合物，方法简单，分离效果好。附图说明图1为实施例1制备的黄酮类化合物磁性识别材料的红外光谱吸收图；图2为实施例1制备的黄酮类化合物磁性识别材料的磁化曲线图；图3为实施例1制备的黄酮类化合物磁性识别材料的电镜照片；图4为实施例1制备的黄酮类化合物磁性识别材料的透射电镜照片；图5为实施例1制备得的壳聚糖包裹的纳米Fe3O4的电镜照片；图6为实施例1制备的黄酮类化合物磁性识别材料的XRD图；图7为实施例1制备的黄酮类化合物磁性识别材料的热重分析图；图8为实施例1制备的黄酮类化合物磁性识别材料不同浓度淫羊藿甙条件下的吸附量柱形图；图9为实施例1制备的黄酮类化合物磁性识别材料不同吸附时间条件下的吸附量柱形图；图10为实施例1制备的黄酮类化合物磁性识别材料不同产地和品种淫羊藿药材条件下的吸附后洗脱液的液相分析图。具体实施方式本发明提供了一种黄酮类化合物磁性识别材料，包括磁性核心和接枝于所述磁性核心表面的黄酮类化合物识别壳层；所述磁性核心为壳聚糖包裹的纳米Fe3O4，所述黄酮类化合物识别壳层由低共熔溶剂单体原位接枝于壳聚糖表面形成，所述低共熔溶剂单体包括氢键供体和氢键受体，所述氢键受体包括丙烯酸和/或甲基丙烯酸，所述氢键供体包括L-脯氨酸、氯化胆碱和甜菜碱中的一种或多种。本发明提供的黄酮类化合物磁性识别材料具有核壳结构。本发明提供的黄酮类化合物磁性识别材料包括磁性核心。在本发明中，所述磁性核心为壳聚糖包裹的纳米Fe3O4。在本发明中，所述壳聚糖包裹的纳米Fe3O4的粒径优选为5～50nm，更优选为10～30nm。本发明提供的黄酮类化合物磁性识别材料包括接枝于所述磁性核心表面的黄酮类化合物识别壳层。在本发明中，所述黄酮类化合物识别壳层由低共熔溶剂单体原位接枝于壳聚糖表面形成。在本发明中，所述低共熔溶剂单体包括氢键供体和氢键受体。在本发明中，所述氢键受体包括丙烯酸和/或甲基丙烯酸。在本发明中，所述氢键供体包括L-脯氨酸、氯化胆碱和甜菜碱中的一种或多种。在本发明中，所述氢键受体和氢键供体的摩尔比优选为1:，更优选为1:。在本发明的具体实施例中，所述氢键受体和氢键供体的摩尔比优选为1:2或1:3。在本发明中，所述黄酮类化合物识别壳层的质量优选占所述黄酮类化合物磁性识别材料的质量百分比为55～65，更优选为60％。本发明提供了上述技术方案所述的黄酮类化合物磁性识别材料的制备方法，包括以下步骤：在保护气体中，将所述低共熔溶剂单体、有机溶剂、壳聚糖包裹的Fe3O4材料、交联剂、分散剂、偶氮引发剂混合，在所述壳聚糖包裹的Fe3O4材料的表面发生原位接枝聚合反应，得到所述黄酮类化合物磁性识别材料。在本发明中，如无特殊说明，所用原料均为本领域技术人员熟知的市售产品。在本发明中，所述低共熔溶剂单体优选通过一下方法进行筛序确定：将低共熔溶剂和中草药粉体混合，进行萃取，得到萃取液；测定萃取液中黄酮类化合物的吸光光度值，根据萃取液中黄酮类化合物的吸光光度值确定低共熔溶剂单体的种类和组成。在本发明中，进行所述第一混合之前，本发明优选对所述低共熔溶剂单体进行前处理。在本发明中，所述前处理优选为：将所述氢键受体和氢键供体加热至得到均匀透明的液体。在本发明中，所述加热的温度优选为80℃所述加热保温的时间优选为0.5～2h。在本发明中，所述加热优选在搅拌的条件下进行。在本发明中，所述有机溶剂具体优选为二甲基亚砜。在本发明中，所述壳聚糖包裹的纳米Fe3O4的制备方法优选包括以下步骤：将壳聚糖、醋酸溶液、三价铁盐、二价铁盐第二混合，得到混合原料液；在保护气体中，将氨水滴加至所述混合原料液中至pH至为9～12，进行共沉淀反应，得到所述壳聚糖包裹的纳米Fe3O4。本发明将壳聚糖、醋酸溶液、三价铁盐、二价铁盐第二混合，得到混合原料液。在本发明中，所述醋酸溶液的质量浓度优选为1％。在本发明中，所述壳聚糖的质量和所述醋酸溶液的体积之比优选为0.25g:100mL。在本发明中，所述三价铁盐具体优选为六水合氯化铁。在本发明中，所述二价铁盐具体优选为七水合硫酸亚铁。在本发明中，所述三价铁盐和二价铁盐的摩尔比优选为2:1。在本发明中，所述壳聚糖和所述三价铁盐的质量尔比优选为0.25:5.41。在本发明中，所述第二混合的顺序优选为：将所述壳聚糖溶解于所述醋酸溶液中得到壳聚糖溶液后，将所述壳聚糖溶液、三价铁盐和二价铁盐混合。得到混合原料液后，本发明在保护气体中，将氨水滴加至所述混合原料液中至pH至为9～12，进行共沉淀反应，得到所述壳聚糖包裹的纳米Fe3O4。在本发明中，滴加所述氨水之前，本发明优选将所述混合原料液加热至第一温度。在本发明中，所述第一温度具体优选为60℃。在本发明中，所述氨水的质量浓度优选为25～28％。在本发明中，所述滴加优选在搅拌的条件下缓慢滴加，在所述滴加过程中，随时测定体系的pH值。在本发明中，所述pH至优选为9～12，更优选为10。在本发明中，所述共沉淀反应的温度优选为90℃。在本发明中，所述共沉淀反应的保温时间优选为2h。在被摆放中，所述保护气体优选为氮气或惰性气体，更优选为氮气。在本发明中，所述共沉淀反应后得到共沉淀反应液，本发明优选对所述共沉淀反应液进行后处理，得到所述壳聚糖包裹的纳米Fe3O4。在本发明中，所述后处理优选包括：依次进行磁性分离，洗涤、干燥和研磨。在本发明中，本发明优选通过磁性分离从所述共沉淀反应液中分离得到固体产物，本发明优选对所述固体产物进行漂洗，在本发明中，所述漂洗优选包括：依次进行水洗和乙醇洗，在本发明中，所述水洗具体优选为去离子水洗，在本发明中，所述水洗的次数优选为3次，在本发明中，所述乙醇洗的次数优选为3次。本发明优选对所述漂洗后的固体产物进行干燥，在本发明中，所述干燥优选为真空干燥，在本发明中，所述真空干燥的温度优选为70℃。本发明优选对所述干燥的固体产品进行研磨，本发明对所述研磨的具体实施过程没有特殊要求。在本发明中，所述低共熔溶剂单体的体积与所述壳聚糖包裹的纳米Fe3O4的质量之比优选为mL:g，更优选为2mL:0.3g。在本发明中，所述交联剂具体优选为乙二醇二甲基丙烯酸酯。在本发明中，所述分散剂具体优选为聚乙烯吡咯烷酮。在本发明中，所述偶氮引发剂具体优选为偶氮二异丁腈。在本发明中，所述壳聚糖包裹的纳米Fe3O4与所述交联剂的质量比优选为:。在本发明中，所述壳聚糖包裹的纳米Fe3O4与所述分散剂剂的质量比优选为:0.4。在本发明中，所述壳聚糖包裹的纳米Fe3O4与所述偶氮引发剂的质量比优选为:。在本发明中，所述第一混合优选包括以下步骤：将所述低共熔溶剂单体溶解于第一部分有机溶剂中，得到低共熔溶剂单体溶液；将所述壳聚糖包裹的纳米Fe3O4分散于所述第二部分有机溶剂中，得到壳聚糖包裹的纳米Fe3O4分散液；将所述低共熔溶剂单体溶液、壳聚糖包裹的纳米Fe3O4分散液和交联剂第三混合，得到第三混合液；将所述第三混合液、分散剂、剩余有机溶剂和偶氮引发剂第四混合。本发明将所述低共熔溶剂单体溶解于第一部分有机溶剂中，得到低共熔溶剂单体溶液。在本发明中，所述溶解优选在超声的条件下进行。在本发明中，所述低共熔溶剂单体和第一部分有机溶剂的体积比优选为1:5。本发明将所述壳聚糖包裹的纳米Fe3O4分散于所述第二部分有机溶剂中，得到壳聚糖包裹的纳米Fe3O4分散液。在本发明中，所述分散优选在超声的条件下进行。在本发明中，所述壳聚糖包裹的纳米Fe3O4的质量与所述第二部分有机溶剂的体积之比优选为g:10mL。得到低共熔溶剂单体溶液和壳聚糖包裹的纳米Fe3O4分散液后，本发明将所述低共熔溶剂单体溶液、壳聚糖包裹的纳米Fe3O4分散液和交联剂第三混合，得到第三混合液。在本发明中，所述第三混合优选在超声的条件下进行，所述超声的时间优选为30min。得到第三混合液后，本发明将所述第三混合液、分散剂、剩余有机溶剂和偶氮引发剂第四混合。在本发明中，所述第四混合优选在机械搅拌的条件下进行。在本发明中，所述第一部分有机溶剂、第二部分有机溶剂和剩余有机溶剂的体积比优选为1:1:10。在本发明中，所述第四混合优选在保护气体中进行，所述保护气体优选为氮气。在本发明中，所述原位接枝聚合反应的温度优选为50～70℃，更优选为60℃。在本发明中，所述原位接枝聚合反应的保温时间优选为8～24h，更优选为12h。在本发明中，所述原位接枝聚合反应得到聚合反应液，本发明优选对降温至室温的聚合反应液进行后处理，得到所述黄酮类化合物磁性识别材料。在本发明中，所述后处理优选包括依次进行：磁性分离、洗涤和干燥。本发明优选通过磁性分离从所述聚合反应液中分离得到固体产物，本发明优选对所述固体产物进行洗涤，在本发明中，所述洗涤优选包括：依次进行甲醇洗和水洗，本发明优选通过甲醇洗和水洗去除未反应的原料、有机溶剂和其他反应原料，本发明优选将所述固体产物洗涤至中性。本发明优选对所述洗涤至中性的固体产物进行干燥，在本发明中，所述干燥的温度优选为60℃。在本发明中，所述干燥具体优选为烘干。本发明优选对所述干燥的固体产品保存在干燥器中。本发明提供了上述技术方案所述的黄酮类化合物磁性识别材料或上述技术方案所述制备方法制备得到的黄酮类化合物磁性识别材料在中药材提取黄酮类化合物中的应用。本发明提供了一种淫羊藿中黄酮类化合物的分离纯化方法，包括以下步骤：将淫羊藿水提物和磁性识别材料混合进行吸附，得到吸附有黄酮类化合物的磁性识别材料；所述磁性识别材料为上述技术方案所述的黄酮类化合物磁性识别材料或上述技术方案所述制备方法制备得到的黄酮类化合物磁性识别材料；将所述吸附有黄酮类化合物的磁性识别材料洗脱，得到含有黄酮类化合物的洗脱液。本发明将淫羊藿水提物和磁性识别材料混合进行吸附，得到吸附有黄酮类化合物的磁性识别材料；所述磁性识别材料为上述技术方案所述的黄酮类化合物磁性识别材料或上述技术方案所述制备方法制备得到的黄酮类化合物磁性识别材料。在本发明中，所述淫羊藿水提物的制备方法优选包括以下步骤：将淫羊藿粉体和水混合进行加热回流提取，得到所述淫羊藿水提物。在本发明中，所述淫羊藿粉体的质量和水的体积比优选为0.2g:20mL。在本发明中，所述加热回流提取的保温时间优选为2h。在本发明中，所述加热回流提取得到提取悬浊液，本发明优选对所述提取悬浊液进行膜过滤，得到所述淫羊藿水提物。本发明对所述膜过滤没有特殊要求。本发明优选将所述淫羊藿水提物稀释后与所述磁性识别材料混合，在本发明中，所述淫羊藿水提物稀释的倍数优选为10倍。在本发明中，稀释后的淫羊藿水提物的体积与所述磁性识别材料的质量之比优选为1mL:8mg。在本发明中，所述吸附优选在水浴条件下进行。在本发明中，所述吸附的温度优选为20℃。在本发明中，所述吸附优选在震动床中进行。在本发明中，所述吸附的保温时间优选为150min。得到吸附有黄酮类化合物的磁性识别材料后，本发明将所述吸附有黄酮类化合物的磁性识别材料洗脱，得到具有黄酮类化合物的洗脱液。在本发明中，所述洗脱用洗脱溶剂优选为甲醇和乙酸的混合溶剂。在本发明中，所述甲醇和乙酸的体积比优选为8:2。在本发明中，所述洗脱优选包括依次进行：第一洗脱和第二洗脱。在本发明中，所述第一洗脱时洗脱剂的体积和第二洗脱时洗脱剂的的体积之比优选为3:2。在本发明中，所述第一洗脱优选在超声的条件下进行，所述超声的时间优选为10min。在本发明中，所述第二洗脱优选在超声的条件下进行，所述超声的时间优选为10min。本发明优选将第一洗脱得到的洗脱液和第二洗脱得到的洗脱液合并，得到洗脱液后，将所述洗脱液进行膜过滤，得到具有黄酮类化合物的洗脱液。在本发明中，所述膜过滤使用的微滤膜的孔径优选为0.22μm。本发明优选采用液相色谱对所述具有黄酮类化合物的洗脱液的成分进行定性和定量分析。下面将结合本发明中的实施例，对本发明中的技术方案进行清楚、完整地描述。显然，所描述的实施例仅是本发明一部分实施例，而不是全部的实施例。基于本发明中的实施例，本领域普通技术人员在没有做出创造性劳动前提下所获得的所有其他实施例，都属于本发明保护的范围。在本发明中，L-脯氨酸，氯化胆碱，甜菜碱，丙烯酸，甲基丙烯酸，聚乙烯吡咯烷酮，乙二醇二甲基丙烯酸酯，二甲基亚砜，偶氮二异丁腈，FeSO4·7H2O，壳聚糖购自麦克林；FeCl3·6H2O购自阿拉丁；冰醋酸，氨水，无水乙醇，甲醇购自广东光华科技股份有限公司。实施例1准确称量0.25g壳聚糖，与100mL的1％的醋酸溶液加入250mL三颈瓶中，搅拌混合溶解，加入5.41g FeCl3·6H2O和2.78gFeSO4·7H2O，在氮气保护下搅拌加热到60℃，用滴液漏斗加浓氨水，调节pH为10，继续加热至90℃搅拌反应2h，反应结束后，磁性分离故土产物，得到的黑色固体产物先用去离子水漂洗三次，再用无水乙醇漂洗三次，得到的黑色固体70℃下真空干燥，最后研磨得到壳聚糖包裹的纳米Fe3O4；将甲基丙烯酸作为HBD，L-脯氨酸作为HBA，HBD和HBA的摩尔比为1:2；将HBD和HBA加热至80℃，搅拌2h得到均匀透明的液体，作为低共熔溶剂单体；将2mL的DES溶解于10mL DMSO中，超声溶解；0.3g壳聚糖包裹的纳米Fe3O4超声分散在10mL DMSO中，加15mmoL EDMA并与上述溶液混匀，超声30min得到预聚合物。将预聚合物加入至三颈烧瓶中，机械搅拌并通入氮气。加入0.4g PVP，同时加入100mL DMSO及0.6mmol AIBN，反应在60℃下反应12h。反应结束后，磁性分离产物，用甲醇和水清洗洗去多余的DMSO和其他没反应完全的杂质，洗至中性，在60℃烘干，得到黄酮类化合物磁性识别材料，将干燥后的黄酮类化合物磁性识别材料放于干燥器内保存待用。对实施例1制备的壳聚糖包裹的纳米Fe3O4和黄酮类化合物磁性识别材料进行红外表征：以Fe3O4，Fe3O4@CS,Fe3O4-CS-DES为待测物，采用KBr压片法，在4000～400cm-1范围内扫描得到红外光谱吸收图，红外测试结果如图1所。由图1可以得出：在Fe3O4@CS在575cm-1处有Fe-O的拉伸振动，1070cm-1处有C-O-C的拉伸振动，表明CS成功接枝于Fe3O4表面。Fe3O4-CS-DES在1156cm-1，1726cm-1，2970cm-1处的峰为合成DES中MAA的峰，另外在3440cm-1有对应大量氢键吸收，这要归因于功能单体DES中的氢键吸收。在Fe3O4-CS-DES中的主峰和Fe3O4，Fe3O4@CS的主峰相似。对实施例1制备的壳聚糖包裹的纳米Fe3O4和黄酮类化合物磁性识别材料进行磁性能考察用美国Quan tum Design公司的mpms squidvsm进行磁学性能的测试。以Fe3O4-CS，Fe3O4-CS-DES为待测物，测试温度300K，磁场强度-20000Oe～+20000Oe，样品质量为20mg，通过样品的磁滞回归曲线中的磁饱和强度评价样品磁性的强弱。磁化曲线来分析强弱，s曲线平稳以后的磁饱和强度，磁饱和强度大小决定磁性强弱，决定分离速度。测试结果如图2所示。由图2可以得出：饱和磁化强度：Fe3O4-CS＞Fe3O4-CS-DES，表明经过一层层覆盖后，Fe3O4-CS-DES的磁性降低。将本实施例制备的Fe3O4-CS-DES分散于在水溶液中，放置一个强磁体靠近含有磁性Fe3O4-CS-DES的样品瓶，Fe3O4-CS-DES磁性样品可以在20s内与溶液快速分离，证明本实施例制备的Fe3O4-CS-DES有足够的磁性可以从样本中磁性分离出来。对实施例1制备的壳聚糖包裹的纳米Fe3O4和黄酮类化合物磁性识别材料进行扫描电镜使用SU8020的HITACHI扫描电镜来观察样品的形貌。以Fe3O4-CS，Fe3O4-CS-DES为待测物，样品表面喷一层金粉增加其导电性，开始测试。其作用原理是高能电子束轰击样品表面，激发出电子信号。结果如图3和图5所示。由图3和图5可以得出：Fe3O4-CS，Fe3O4-CS-DES几乎都是规则的球体，由于磁性载体的原因导致颗粒之间的团聚。Fe3O4-CS纳米粒子的粒径较为均匀，粒子表面光滑。Fe3O4-CS-DES表面比Fe3O4-CS粗糙，表面的识别壳层使粒子的粒径变大，表明Fe3O4-CS-DES表面有壳层包覆，且Fe3O4-CS-DES相对于Fe3O4-CS来说内部粗糙不紧密，空隙较多，结构松散，从而有利于目标物的进入和释放出对实施例1制备的黄酮类化合物磁性识别材料进行透射电镜使用日本JEOL公司的JEM2100PLUS透射电子显微镜进行图像拍摄，结果如图4所示，通过图4可见Fe3O4-CS-DES的壳-核结构，在图4中有明暗区别。Fe3O4-CS核为黑色颜色较深，包覆的聚合层颜色较浅，证明壳层的成功聚合，表明Fe3O4-CS-DES的成功制备。对实施例1制备的壳聚糖包裹的纳米Fe3O4和黄酮类化合物磁性识别材料进行XRD测试。以Fe3O4-CS-DES和Fe3O4为待测物，用日本Rigaku公司的UltimaⅣ进行测试，测试过程用CuKα射线，扫描速度8°/min,扫描范围20-80°Fe3O4-CS-DES和Fe3O4样品中都有四氧化三铁的五个特征峰，即2θ＝30.1，35.5，43.1，53.6，57.2，62.7分别对应于指数，，，，和。经过一层识别壳层覆盖，Fe3O4-CS-DES的主要峰跟Fe3O4-CS一样，主要的峰位置没变，说明聚合过程并没有引起任何相变。对实施例1制备的壳聚糖包裹的Fe3O4材料和黄酮类化合物磁性识别材料进行热稳定性实验。对Fe3O4-CS-DES的热稳定性进行了研究，以Fe3O4-CS-DES和Fe3O4-CS为待测物，利用德国耐驰NETZSCH公司的STA449 F5对聚合物进行热稳定性分析。测试条件，充氮无氧，温度范围25-800℃，样品质量15mg，以10℃/min的升温速度进行测试，测试结果如图7所示。由图7可以得出：当温度从25℃升到250℃时，Fe3O4-CS-DES的损失重量为10％，这是聚合物中自由水分和以物理方式结合的水分的损失。当温度从390℃升到430℃过程中，失重较快，归因于表面识别层的有机成分的完全分解，损失重量为60％。结果表明，Fe3O4-CS-DES在250℃以下有较好的稳定性。500℃以后保持稳定，此时裂解只剩下比较稳定的Fe3O4-CS。对实施例1制备的壳聚糖包裹的纳米Fe3O4和黄酮类化合物磁性识别材料进行淫羊藿甙吸附性能测试。步骤一：分别取4mg的Fe3O4-CS-DES和Fe3O4-CS，分别加入4mL不同浓度的icariin，将混合物放入摇床，95r，20℃震摇150min，最后磁性分离材料，上清液过0.22微滤膜进HPLC，测定上清液中icariin含量，计算不同icariin浓度条件下Fe3O4-CS-DES和Fe3O4-CS的吸附能力。测试结果如图8所示。步骤二：分别称取4mg的Fe3O4-CS-DES和Fe3O4-CS，加入4mL的100μg/mL的icariin溶液，放入摇床，95r，20℃摇晃150min，磁性分离材料，上清液过0.22微滤膜进HPLC，测定上清液中icariin含量，计算不同吸附时间条件下Fe3O4-CS-DES和Fe3O4-CS的吸附能力。测试结果如图9所示。其中HPLC洗脱条件为：华谱S3000高效液相色谱仪，AgilentZORBAX SB-C18柱，StableBond Analytical4.6×250mm 5-Micron，3410UV检测器，流动相A为乙腈，流动相B为超纯水，等度洗脱程序为A:B＝3:7，检测波长270nm，柱温35℃，流速1.0mL/min，进样量10.0μL。由图8可以得出：本实施例制备的Fe3O4-CS-DES对icariin具有优异的吸附分离能力，且随着icariin浓度的升高，Fe3O4-CS-DES吸附量也逐步提升。由图9可以得出：本实施例制备的Fe3O4-CS-DES对icariin具有优异的吸附分离能力，且随着吸附时间的延长，Fe3O4-CS-DES吸附逐渐达到平衡，吸附时间为180min时，具有最大的吸附容量。实施例2与实施例1的制备方法基本相同，不同之处在于：将丙烯酸作为HBD，氯化胆碱作为HBA，HBD和HBA的摩尔比为1:2；将HBD和HBA加热至80℃，搅拌2h得到均匀透明的液体，作为低共熔溶剂单体，得到的黄酮类化合物磁性识别材料的结构与性能测试与实施例1相似。实施例3与实施例1的制备方法基本相同，不同之处在于：将丙烯酸作为HBD，氯化胆碱作为HBA，HBD和HBA的摩尔比为1:2；将HBD和HBA加热至80℃，搅拌2h得到均匀透明的液体，作为低共熔溶剂单体，得到的黄酮类化合物磁性识别材料的结构与性能测试与实施例1相似。实施例4与实施例1的制备方法基本相同，不同之处在于：将丙烯酸作为HBD，甜菜碱作为HBA，HBD和HBA的摩尔比为1:2；将HBD和HBA加热至80℃，搅拌2h得到均匀透明的液体，作为低共熔溶剂单体，得到的黄酮类化合物磁性识别材料的结构与性能测试与实施例1相似。实施例5与实施例1的制备方法基本相同，不同之处在于：HBD和HBA的摩尔比为1:3。实施例6与实施例2的制备方法基本相同，不同之处在于：HBD和HBA的摩尔比为1:3。实施例7与实施例3的制备方法基本相同，不同之处在于：HBD和HBA的摩尔比为1:3。实施例8与实施例4的制备方法基本相同，不同之处在于：HBD和HBA的摩尔比为1:3。应用例1取各个产地品种的淫羊藿药材粉末0.2g，加20mL水加热回流提取2h，取提取液过0.45微滤膜后用水稀释10倍作为待测液，每1mL待测液加入8mg实施例1制备的黄酮类化合物磁性识别材料进行吸附分离，吸附分离在20℃水浴，摇床中进行，95r，震摇吸附150min，磁性分离材料，按照以下洗脱条件洗脱吸附材料，即洗脱液为甲醇和乙酸，甲醇:乙酸的体积比为8:2，洗脱两次，第一次洗脱液600μL，第二次洗脱液400μL，每次超声10min，合并洗脱液，洗脱液过0.22微滤膜进HPLC，测定洗脱液中黄酮类化合物的种类和含量。本应用例选择不同品种和不同产地的淫羊藿药材粉末20组，分别为1号：心叶-甘肃岷县，2号心叶-甘肃陇南，3号心叶-河南洛阳，4号心叶-陕西商洛，5号心叶-洛阳嵩县，6号朝鲜-辽宁朝鲜，7号朝鲜-吉林省临江市大栗子，8号朝鲜-陕西康宁，9号朝鲜-秦岭朝鲜，10号朝鲜-长白山，11号箭叶-陕西商洛，12号箭叶-湖北襄阳，13号箭叶-贵州箭叶，14号箭叶-秦岭箭叶1，15号箭叶-秦岭箭叶2，16号柔毛-甘肃陇南1，17号柔毛-甘肃陇南2，18号柔毛-甘肃陇南3，19号柔毛-甘肃陇南4，20号柔毛-甘肃陇南5。HPLC测定结果如图10所示，由图10可以得出：淫羊藿中的五种标志性黄酮类化学成分在不同品种淫羊藿中的含量差距较大，且同一品种的不同产地五种化合物的含量也有差别。其中，朝藿定A较多分布在箭叶和柔毛淫羊藿中，朝藿定B较多分布在心叶淫羊藿中，朝藿定C较多分布在柔毛淫羊藿中，淫羊藿苷在四种淫羊藿中分布均很高，宝霍苷在四种淫羊藿中分布均较低。由此可见各个成分在不同来源，不同产地的淫羊藿中差别较大，因此有必要对其进行质量的检测。其中HPLC洗脱条件：华谱S3000高效液相色谱仪，Agilent ZORBAX SB-C18柱，StableBond Analytical4.6×250mm 5-Micron，3410UV检测器，流动相A为乙腈，流动相B为超纯水，检测波长270nm，柱温35℃，流速1.0mL/min，进样量10.0μL，按照表1进行梯度洗脱。表1梯度洗脱程序对淫羊藿中的五种标志性黄酮类化学成分进行定量的检测：D-1线性：精密称取朝藿定A，朝藿定B，朝藿定C，淫羊藿苷和宝霍苷对照品，加甲醇溶解制备成500μg/mL的混合标准溶液，依次将母液稀释得到系列标液，经测定后，以峰面积为纵坐标，浓度为横坐标，进行线性回归，得到各个标准化合物的回归方程D-2检测线和定量限：取1号样品采用黄酮类化合物磁性识别材料洗后得到的洗脱液制备的样品1的供试液稀释进HPLC检测，各个化合物信噪比为10和3时的化合物浓度为各个化合物的定量限和检测线；D-3精密度和准确度：取1号样品采用黄酮类化合物磁性识别材料洗脱后得到的洗脱液制备的样品1的供试液连续进样三天，每天三次，计算相对标准偏差得日间精密度。同一样品在一天内连续进样6次，计算RSD值得日内精密度，结果如表2所示。表2样品1RSD值得日间精密度D-4加样回收率取D-2项下制备的同一批供试品溶液9份，分别在高，中，低三个浓度水平下加混合标准品溶液，涡旋震荡摇匀后，涡旋震荡混合均匀后加入8mg Fe3O4-CS-DES，20℃，95r，摇晃150min进行固相萃取，1.3-A中洗脱条件进行洗脱，HPLC进行测定，计算各个化合物的平均加样回收率和日内精密度RSD值，结果如表3所示。加样回收率＝/标准加入量表3 5种化合物的平均加样回收率和日内精密度RSD值综上，相对于传统的分离吸附材料和方法，比如硅胶，凝胶，大孔树脂，柱色谱，制备液相等过于复杂，有机溶剂消耗量大，本发明提供的黄酮类化合物磁性识别材料能够有效获取淫羊藿中有效成分。本发明提供的黄酮类化合物磁性识别材料具有选择性好，快速分离，吸附量大，易于制备，生物相容性好等优势。以上所述仅是本发明的优选实施方式，应当指出，对于本技术领域的普通技术人员来说，在不脱离本发明原理的前提下，还可以做出若干改进和润饰，这些改进和润饰也应视为本发明的保护范围。
