Repository: 153534345/patent_generate

# patent_generate
 llm for patent generate

File: raw_patent_data/G/zhuanli_G_10000/9843.txt
标题title
一种stamp基底及制备方法
摘要abst
本发明提供一种stamp基底及制备方法，包括PET膜；所述PET膜的其中一侧表面设置有第一玻璃层，所述PET膜和第一玻璃层之间通过第一光刻胶层进行连接形成第一面stamp基底；所述PET膜的另一侧表面设置有第二玻璃层，所述PET膜和第二玻璃层之间通过第二光刻胶层进行连接形成第二面stamp基底。通过将stamp基底由PET膜，转移到玻璃基底上，在PET膜的两侧通过光刻胶层连接玻璃层，这样可以保证在压印后脱模过程中，拉扯PET膜，玻璃不会产生明显形变，因此stamp胶不会产生形变，进而产品压印不会存在形变保证对位，能够保证纳米压印整面对位的稳定性，能够满足纳米压印整面对位±5微米的要求。
权利要求书clms
1.一种stamp基底，其特征在于，包括PET膜；所述PET膜的其中一侧表面设置有第一玻璃层，所述PET膜和第一玻璃层之间通过第一光刻胶层进行连接形成第一面stamp基底；所述PET膜的另一侧表面设置有第二玻璃层，所述PET膜和第二玻璃层之间通过第二光刻胶层进行连接形成第二面stamp基底。2.根据权利要求1所述的一种stamp基底，其特征在于，所述第一玻璃层和第二玻璃层的厚度范围均为70～100μm。3.根据权利要求1所述的一种stamp基底，其特征在于，所述第一光刻胶层和第二光刻胶层的厚度范围均为5～10μm。4.根据权利要求1所述的一种stamp基底，其特征在于，所述第一光刻胶层和第二光刻胶层通过UV固化方式粘结PET膜和玻璃层。5.根据权利要求1所述的一种stamp基底，其特征在于，所述PET膜的厚度范围为0.25～0.5mm。6.一种stamp基底的制备方法，其特征在于，包括以下过程，步骤1，将第一玻璃层放置在工作台上，在第一玻璃层上进行第一光刻胶层的涂覆；步骤2，在涂胶完成的第一玻璃层上采用stamp压印制作工艺，将PET膜与涂胶后的第一玻璃层进行压印；压印后将整体结构进行固化形成第一面stamp基底；步骤3，将第二玻璃层放置在工作台上，在第二玻璃层上进行第二光刻胶层的涂覆；步骤4，在涂胶完成的第二玻璃层上采用stamp压印制作工艺，将步骤2中的第一面stamp基底与涂胶后的第二玻璃层进行压印，压印后进行固化形成第二面stamp基底。7.根据权利要求6所述的一种stamp基底的制备方法，其特征在于，步骤1中，采用spin-coating的加工方式在第一玻璃层上涂覆第一光刻胶层。8.根据权利要求6所述的一种stamp基底的制备方法，其特征在于，步骤3中，采用spin-coating的加工方式在第二玻璃层上涂覆第二光刻胶层。
说明书desc
技术领域本发明属于纳米压印stamp基底领域，具体属于一种stamp基底及制备方法。背景技术纳米压印技术是一种新型的微纳加工技术。通过光刻胶辅助，将模板上的微纳结构转移到待加工材料上的技术。该技术通过机械转移的手段，达到了超高的分辨率，是微电子、材料领域的重要加工手段。现有技术中的纳米压印stamp基底为0.25mm厚度的PET基底膜，在压印和脱模过程中PET存在X和Y方向的形变量，其X方向形变量大约5μm，Y方向形变量大约10μm，导致在产品压印过程中片与片之间对位不稳定，而纳米压印要求整面对位稳定，现有stamp基底PET材质存在形变，不能满足生产制造的需求。其PET基底stamp在压印和脱模过程中形变如图1至图3所示。发明内容为了解决现有技术中存在的问题，本发明提供一种stamp基底及制备方法，能够保证纳米压印整面对位的稳定性，能够满足纳米压印整面对位±5微米的要求。为实现上述目的，本发明提供如下技术方案：一种stamp基底，包括PET膜；所述PET膜的其中一侧表面设置有第一玻璃层，所述PET膜和第一玻璃层之间通过第一光刻胶层进行连接形成第一面stamp基底；所述PET膜的另一侧表面设置有第二玻璃层，所述PET膜和第二玻璃层之间通过第二光刻胶层进行连接形成第二面stamp基底。优选的，所述第一玻璃层和第二玻璃层的厚度范围均为70～100μm。优选的，所述第一光刻胶层和第二光刻胶层的厚度范围均为5～10μm。优选的，所述第一光刻胶层和第二光刻胶层通过UV固化方式粘结PET膜和玻璃层。优选的，所述PET膜的厚度范围为0.25～0.5mm。一种stamp基底的制备方法，包括以下过程，步骤1，将第一玻璃层放置在工作台上，在第一玻璃层上进行第一光刻胶层的涂覆；步骤2，在涂胶完成的第一玻璃层上采用stamp压印制作工艺，将PET膜与涂胶后的第一玻璃层进行压印；压印后将整体结构进行固化形成第一面stamp基底；步骤3，将第二玻璃层放置在工作台上，在第二玻璃层上进行第二光刻胶层的涂覆；步骤4，在涂胶完成的第二玻璃层上采用stamp压印制作工艺，将步骤2中的第一面stamp基底与涂胶后的第二玻璃层进行压印，压印后进行固化形成第二面stamp基底。优选的，步骤1中，采用spin-coating的加工方式在第一玻璃层上涂覆第一光刻胶层。优选的，步骤3中，采用spin-coating的加工方式在第二玻璃层上涂覆第二光刻胶层。与现有技术相比，本发明具有以下有益的技术效果：本发明提供一种stamp基底，通过将stamp基底由PET膜，转移到玻璃基底上，在PET膜的两侧通过光刻胶层连接玻璃层，这样可以保证在压印后脱模过程中，拉扯PET膜，玻璃不会产生明显形变，因此stamp胶不会产生形变，进而产品压印不会存在形变保证对位，第一玻璃层能够保证在滚压印过程中，压力面有PET膜变更为玻璃，降低滚压过程中stamp基底产生的形变；第二玻璃层能够同时降低压印和脱模过程中stamp基底产生的形变，两者共同作用，降低stamp基底形变，保证压印和脱模过程图案的稳定性，保证片与片之间的稳定性，保证对位效果。本发明提供一种stamp基底的制备方法，工艺流程简单，通过在第一玻璃层上进行第一光刻胶层的第一光刻胶层压印后形成第一面stamp基底，在第二玻璃层上涂覆第二光刻胶层，将第一面stamp基底与涂胶后的第二光刻胶层进行压印，压印后进行固化形成第二面stamp基底。产生OKstamp基底，可用于stamp制作；加工成本低，经济效益高。附图说明图1为stamp基底产品压印过程示意图；图2为stamp基底产品脱模过程示意图；图3为stamp基底X和Y方向形变示意图；图4为本发明一种stamp基底结构示意图；附图中：1为PET膜；2为第一光刻胶层；3为第一玻璃层；4为第二光刻胶层；5为第二玻璃层。具体实施方式下面结合具体的实施例对本发明做进一步的详细说明，所述是对本发明的解释而不是限定。如图4所示，本发明一种stamp基底，包括PET膜1、第一光刻胶层2、第一玻璃层3、第二光刻胶层4和第二玻璃层5，PET膜1的其中一侧表面设置有第一玻璃层3，所述PET膜1和第一玻璃层3之间通过第一光刻胶层2进行连接形成第一面stamp基底；PET膜1的另一侧表面设置有第二玻璃层5，所述PET膜1和第二玻璃层5之间通过第二光刻胶层4进行连接形成第二面stamp基底。第一玻璃层3保证在滚压印过程中，压力面有PET膜变更为玻璃，降低滚压过程中stamp基底产生的形变；第二玻璃层5能够同时降低压印和脱模过程中stamp基底产生的形变；两者共同作用，降低stamp基底形变，保证压印和脱模过程图案的稳定性，保证片与片之间的稳定性，保证对位效果。本发明中的第一玻璃层3和第二玻璃层5的厚度范围均为70～100μm，第一玻璃层3和第二玻璃层5的厚度相同。本发明中的第一光刻胶层2和第二光刻胶层4的厚度范围均为5～10μm。第一光刻胶层2和第二光刻胶层4的厚度相同；第一光刻胶层2通过UV固化方式用于粘结PET膜1和第一玻璃层3；第二光刻胶层4通过UV固化方式用于粘结PET膜1和第二玻璃层5。PET膜1的厚度约0.25～0.5mm。本发明一种stamp基底的制备方法，包括以下步骤，步骤1，将第一玻璃层3放置在工作台上，在第一玻璃层3上进行第一光刻胶层2的涂覆，采用spin-coating的加工方式进行涂覆第一光刻胶层2。步骤2，在涂胶完成的第一玻璃层3上采用stamp压印制作工艺，将PET膜1与涂胶后的第一玻璃层3进行压印。步骤3，压印后将整体结构进行UV固化形成第一面stamp基底。步骤4，将第二玻璃层5放置在工作台上，在第二玻璃层5上进行第二光刻胶层4的涂覆，采用spin-coating的加工方式进行涂覆第二光刻胶层4。步骤5，在涂胶完成的第二玻璃层5上采用stamp压印制作工艺，将第一面stamp基底与涂胶后的第二玻璃层5进行压印，压印后进行UV固化形成第二面stamp基底。步骤6，完成以上动作产生OKstamp基底，可用于stamp制作。

File: raw_patent_data/G/zhuanli_G_9000/8892.txt
标题title
实时荧光定量PCR仪热电模块用半导体元件
摘要abst
本发明公开了一种实时荧光定量PCR仪热电模块用半导体元件；半导体元件，其包括陶瓷基片与涂覆在陶瓷基片的纳米颗粒膜组成；其制备方法包括：将锡盐溶于无水乙醇中，回流，然后添加锶盐、金属M盐，继续回流，陈化，得到溶胶；采用浸渍‑提拉工艺，将陶瓷基片浸渍在溶胶中，提拉，制得纳米颗粒膜；将银浆稀释，并涂覆在纳米颗粒膜两端进行热处理，在银电极两端焊接引线制得半导体元件。上述纳米颗粒膜由O2制备得到；其中，0.1≤a＜0.3，0.2≤b＜0.5；金属M为Ti、Zr、Hf中的一种；该半导体元件具有较高功率因子、塞贝克系数、抗弯强度以及较低摩擦系数。
权利要求书clms
1.一种半导体元件，包括陶瓷基片与涂覆在所述陶瓷基片的纳米颗粒膜；所述纳米颗粒膜由O2制备得到；其中，0.1≤a＜0.3，0.2≤b＜0.5；金属M为Ti、Zr、Hf中的一种。2.根据权利要求1所述的一种半导体元件，其特征在于：所述陶瓷基片为α-氧化铝、α-氮化硅或β-氮化硅中的一种。3.根据权利要求1所述的一种半导体元件，其特征在于：所述半导体元件的功率因子高于0.63μw/。4.权利要求1所述的一种半导体元件在制备实时荧光定量PCR仪热电模块中的用途。5.权利要求1中所述的O2在提高半导体元件热电性中的用途。6.权利要求1中所述的O2在提高半导体元件抗弯强度中的用途。7.权利要求1所述的一种半导体元件的制备方法，包括以下步骤：将锡盐溶于无水乙醇中，回流，然后添加锶盐、金属M盐，继续回流，陈化，得到溶胶；采用浸渍-提拉工艺，将陶瓷基片浸渍在所述溶胶中，提拉，制得纳米颗粒膜；将银浆稀释，并涂覆在所述纳米颗粒膜两端进行热处理，在银电极两端焊接引线制得半导体元件。8.根据权利要求7所述的一种半导体元件的制备方法，其特征在于：所述金属M盐为TiCl4、ZrCl4、HfCl4中的一种。9.根据权利要求7所述的一种半导体元件的制备方法，其特征在于：所述回流温度为85~100℃，回流时间为18~24h。10.根据权利要求7所述的一种半导体元件的制备方法，其特征在于：所述热处理条件为在135~145℃干燥15~25min，然后在500~600℃处理5~15min。11.根据权利要求7所述的一种半导体元件的制备方法，其特征在于：所述银浆稀释的过程中添加β-桉叶醇。
说明书desc
技术领域本发明属于半导体技术领域，特别涉及一种实时荧光定量PCR仪热电模块用半导体元件。背景技术实时荧光定量PCR仪中包含许多热电模块，而热电模块包括例如至少两个半导体器件，被提供在该模块的上侧和下侧，具有交替导电桥，且其形成最小的热电单元或热电元件。热电材料是这样的类型，其可以有效的方式将热能换换为电能或反过来。如果在半导体元件的两侧上都提供温度梯度，则在半导体元件的端部间形成电压电势。较热侧上的电荷载流子被较高温度激发到导带至增加的程度。由于在导带中的该过程期间产生的浓度差异，电荷载流子扩散到半导体元件的较冷侧，导致电势差的增加。近年来热电能源转换材料的研究倍受关注。热电材料是一种实现电能和热能直接相互转换的半导体功能材料。热电转换技术作为一种新型的清洁能源技术可以极大地解决人类面临的环境污染问题，尤其将其应用于余热废热的利用以及太阳光热复合发电，对于提高能源的利用率，建设节约型社会意义重大。由热电材料制作的温差发电和固态制冷器件具有无污染、无噪声、易于维护、安全可靠等优点，有着广泛的应用前景。开发和研究新型的半导体热电功能材料是目前热电材料研究的一个重要方向。发明内容本发明的目的在于提供一种具有较高功率因子、塞贝克系数，即具有优良热电性能的半导体元件，同时具有优良的机械性能，即具有较高的抗弯强度以及较低摩擦系数的半导体元件，在实时荧光定量PCR仪热电模块具有广泛的应用。本发明为实现上述目的所采取的技术方案为：一种半导体元件，其包括陶瓷基片与涂覆在陶瓷基片的纳米颗粒膜；上述纳米颗粒膜由O2制备得到；其中，0.1≤a＜0.3，0.2≤b＜0.5；金属M为Ti、Zr、Hf中的一种。本发明采用金属Sr、金属Ti、Zr、Hf其中的一种对氧化锡进行掺杂，使金属Sr、金属Ti、Zr、Hf取代金属Sn中的一部分，将其制得溶胶，然后涂覆在陶瓷基片材料表面以形成纳米颗粒薄膜，进而制得半导体元件，则该半导体元件具有优良的热电性能，即具有较高的功率因子与塞贝克系数，同时具有较高的抗弯强度；原因可能是金属Sr、金属Ti、Zr、Hf其中的一种对金属Sn中掺杂，其可能取代了金属的晶格部分，使内部结构排列发生变化，以改变金属Sn的晶格结构，进而改善了氧化锡的物理化学性能，将其涂覆在陶瓷基片表面并制得半导体元件，进而改善了半导体元件物理化学性能，使半导体元件具有较高的功率因子与塞贝克系数，即具有优良的热电性能，能够较好的实现热电转换，同时该半导体元件具有优良的机械性能，即具有较高的抗弯强度；其在实时荧光定量PCR仪热电模块具有广泛的应用。优选地，陶瓷基片为α-氧化铝、α-氮化硅或β-氮化硅中的一种。优选地，半导体元件的功率因子高于0.63μw/。本发明还公开了一种半导体元件在制备实时荧光定量PCR仪热电模块中的用途。本发明还公开了O2在提高半导体元件热电性中的用途。本发明还公开了O2在提高半导体元件抗弯强度中的用途。本发明还公开了一种半导体元件的制备方法。本发明为实现上述目的所采取的技术方案为：一种半导体元件的制备方法，包括以下步骤：将锡盐溶于无水乙醇中，回流，然后添加锶盐、金属M盐，继续回流，陈化，得到溶胶；采用浸渍-提拉工艺，将陶瓷基片浸渍在上述溶胶中，提拉，制得纳米颗粒膜；将银浆稀释，并涂覆在上述纳米颗粒膜两端进行热处理，在银电极两端焊接引线制得半导体元件。优选地，金属M盐为TiCl4、ZrCl4、HfCl4中的一种。优选地，银浆稀释比例为银浆与松节油的重量比为1:2~4，使银浆稀释均匀。优选地，回流温度为85~100℃，回流时间为10~14h。优选地，热处理条件为：在135~145℃下干燥15~25min，然后在500~600℃下处理5~15min。本发明由于采用金属Sr、金属Ti、Zr、Hf其中的一种对氧化锡进行掺杂，使金属Sr、金属Ti、Zr、Hf取代金属Sn中的一部分，将其制得溶胶，然后涂覆在陶瓷基片材料表面以形成薄膜进而制得半导体元件，因而具有如下有益效果：该半导体元件具有优良的热电性能，即具有较高的功率因子与塞贝克系数，同时具有较高的抗弯强度；原因可能是金属Sr、金属Ti、Zr、Hf其中的一种对金属Sn中掺杂，其可能改变了金属Sn的晶格结构，进而改善了氧化锡的物理化学性能，将其涂覆在陶瓷基片表面并制得半导体元件，使半导体元件具有较高的功率因子与塞贝克系数，即具有优良的热电性能，能够较好的实现热电转换，同时该半导体元件具有优良的机械性能，即具有较高的抗弯强度；其在实时荧光定量PCR仪热电模块具有广泛的应用。因此，本发明是一种具有较高功率因子、塞贝克系数，即具有优良热电性能的半导体元件，同时具有优良的机械性能，即具有较高的抗弯强度以及较低摩擦系数的半导体元件，在实时荧光定量PCR仪热电模块具有广泛的应用。附图说明图1为实施例2中纳米颗粒膜的XRD谱图；图2为半导体元件的功率因子；图3为半导体元件的抗弯强度；图4为半导体元件的塞贝克系数；图5为半导体元件的摩擦系数。具体实施方式本发明下述实施例中所述实验方法，如无特殊说明，均为常规方法；所述试剂和材料，如无特殊说明，均可从商业途径获得。在本发明的一些实施例中，一种半导体元件的制备方法，包括以下步骤：按重量份计，将SnCl2·2H2O溶于100~150重量份无水乙醇中，使Sn2+的浓度为0.25~75mol/L，在85~100℃下回流10~14h，然后按Sn4+:Sr2+:M4+=1-a-b:2a:b的比例添加SrCl2·6H2O、MCl4，其中，0.1≤a＜0.3，0.2≤b＜0.5；金属M为Ti、Zr、Hf中的一种，继续在85~100℃下回流10~14h，在30~35℃下陈化22~28h，得到溶胶；采用浸渍-提拉工艺，将陶瓷基片用浓度为10%的稀盐酸、蒸馏水、无水乙醇依次清洗，在45~55℃下干燥2~3h，然后浸渍在上述溶胶1~3min后，垂直平稳提拉3~6次，再在75~100℃下干燥20~30min，然后在550~650℃热处理2~4h，制得纳米颗粒膜；按银浆与松节油的重量比为1:2~4对银浆稀释，并将其均匀涂覆在上述纳米颗粒膜两端进行热处理，热处理条件为：在135~145℃下干燥15~25min，然后在500~600℃下热处理5~15min，在银电极两端焊接引线制得半导体元件。在本发明的一些实施例中，为了更好地提高半导体元件的强度，同时使半导体元件具有优良的耐磨性，采取的措施还包括：在银浆稀释的过程中添加β-桉叶醇，使银浆、松节油与β-桉叶醇的重量比为1:2~4:0.5~1，β-桉叶醇的添加进一步稀释银浆，将稀释的银浆均匀涂覆在纳米颗粒膜表面并制得半导体元件，则进一步提高了半导体元件的抗弯强度，同时使半导体元件具有优良的耐磨性；可能是因为β-桉叶醇与松节油起协同作用对银浆进行稀释，同时使稀释后的银浆均匀紧密附着在纳米颗粒膜表面，从而进一步提高了半导体元件的抗弯强度，同时使半导体元件具有优良的耐磨性。以下结合具体实施方式和附图对本发明的技术方案作进一步详细描述：实施例1一种半导体元件的制备方法，包括以下步骤：按重量份计，将SnCl2·2H2O溶于120重量份无水乙醇中，使Sn2+的浓度为0.45mol/L，在90℃下回流10h，然后按Sn4+:Sr2+:Hf4+=0.6:0.2:0.3的比例添加SrCl2·6H2O、HfCl4，继续在90℃下回流12h，在30℃下陈化24h，得到溶胶；采用浸渍-提拉工艺，将尺寸为20mm×10mm×4mm的β-氮化硅陶瓷基片用浓度为10%的稀盐酸、蒸馏水、无水乙醇依次清洗，在45℃下干燥3h，然后浸渍在上述溶胶1min后，垂直平稳提拉5次，再在85℃下干燥20min，然后在550℃热处理4h，制得O2纳米颗粒膜；按银浆与松节油的重量比为1:2对银浆稀释，并将其均匀涂覆在上述纳米颗粒膜两端进行热处理，热处理条件为：在135℃下干燥20min，然后在500℃下热处理8min，在银电极两端焊接引线制得半导体元件。实施例2一种半导体元件的制备方法，包括以下步骤：按重量份计，将SnCl2·2H2O溶于140重量份无水乙醇中，使Sn2+的浓度为0.65mol/L，在100℃下回流12h，然后按Sn4+:Sr2+:Hf4+=0.4:0.4:0.4的比例添加SrCl2·6H2O、HfCl4，继续在100℃下回流12h，在32℃下陈化26h，得到溶胶；采用浸渍-提拉工艺，将尺寸为20mm×10mm×4mm的β-氮化硅陶瓷基片用浓度为10%的稀盐酸、蒸馏水、无水乙醇依次清洗，在50℃下干燥2.5h，然后浸渍在上述溶胶2min后，垂直平稳提拉4次，再在90℃下干燥25min，然后在600℃热处理3h，制得O2纳米颗粒膜；按银浆与松节油的重量比为1:3对银浆稀释，并将其均匀涂覆在上述纳米颗粒膜两端进行热处理，热处理条件为：在140℃下干燥18min，然后在550℃下热处理10min，在银电极两端焊接引线制得半导体元件。实施例3一种半导体元件的制备方法，包括以下步骤：按重量份计，将SnCl2·2H2O溶于140重量份无水乙醇中，使Sn2+的浓度为0.75mol/L，在100℃下回流12h，然后按Sn4+:Sr2+:Hf4+=0.7:0.2:0.2的比例添加SrCl2·6H2O、HfCl4，继续在100℃下回流10h，在35℃下陈化24h，得到溶胶；采用浸渍-提拉工艺，将尺寸为20mm×10mm×4mm的β-氮化硅陶瓷基片用浓度为10%的稀盐酸、蒸馏水、无水乙醇依次清洗，在50℃下干燥2.5h，然后浸渍在上述溶胶2min后，垂直平稳提拉4次，再在90℃下干燥25min，然后在600℃热处理3h，制得O2纳米颗粒膜；其他步骤与实施例2相同。实施例4一种半导体元件的制备方法，其他步骤均与实施例2相同，与实施例2不同的是：采用浸渍-提拉工艺，将尺寸为20mm×10mm×4mm的β-氮化硅陶瓷基片用浓度为10%的稀盐酸、蒸馏水、无水乙醇依次清洗，在55℃下干燥3h，然后浸渍在上述溶胶3min后，垂直平稳提拉6次，再在100℃下干燥20min，然后在650℃热处理4h，制得O2纳米颗粒膜。实施例5一种半导体元件的制备方法，其他步骤均与实施例2相同，与实施例2不同的是：按银浆与松节油的重量比为1:4对银浆稀释，并将其均匀涂覆在上述纳米颗粒膜两端进行热处理，热处理条件为：在140℃下干燥18min，然后在550℃下热处理10min，在银电极两端焊接引线制得半导体元件。实施例6一种半导体元件的制备方法，其他步骤均与实施例2相同，与实施例2不同的是：按重量份计，将SnCl2·2H2O溶于140重量份无水乙醇中，使Sn2+的浓度为0.65mol/L，在100℃下回流12h，然后按Sn4+:Sr2+:Ti4+=0.4:0.4:0.4的比例添加SrCl2·6H2O、TiCl4，继续在100℃下回流12h，在32℃下陈化26h，得到溶胶；采用浸渍-提拉工艺，将尺寸为20mm×10mm×4mm的β-氮化硅陶瓷基片用浓度为10%的稀盐酸、蒸馏水、无水乙醇依次清洗，在50℃下干燥2.5h，然后浸渍在上述溶胶2min后，垂直平稳提拉4次，再在90℃下干燥25min，然后在600℃热处理3h，制得O2纳米颗粒膜。实施例7一种半导体元件的制备方法，其他步骤均与实施例2相同，与实施例2不同的是：按重量份计，将SnCl2·2H2O溶于140重量份无水乙醇中，使Sn2+的浓度为0.65mol/L，在100℃下回流12h，然后按Sn4+:Sr2+:Zr4+=0.4:0.4:0.4的比例添加SrCl2·6H2O、ZrCl4，继续在100℃下回流12h，在32℃下陈化26h，得到溶胶；采用浸渍-提拉工艺，将尺寸为20mm×10mm×4mm的β-氮化硅陶瓷基片用浓度为10%的稀盐酸、蒸馏水、无水乙醇依次清洗，在50℃下干燥2.5h，然后浸渍在上述溶胶2min后，垂直平稳提拉4次，再在90℃下干燥25min，然后在600℃热处理3h，制得O2纳米颗粒膜。实施例8一种半导体元件的制备方法，其他步骤均与实施例2相同，与实施例2不同的是：在银浆稀释过程中添加β-桉叶醇，按银浆、松节油与β-桉叶醇的重量比为1:3:0.5对银浆稀释，并将其均匀涂覆在上述纳米颗粒膜两端进行热处理，热处理条件为：在140℃下干燥18min，然后在550℃下热处理10min，在银电极两端焊接引线制得半导体元件。实施例9一种半导体元件的制备方法，其他步骤均与实施例2相同，与实施例2不同的是：在银浆稀释过程中添加β-桉叶醇，按银浆、松节油与β-桉叶醇的重量比为1:3:1对银浆稀释，并将其均匀涂覆在上述纳米颗粒膜两端进行热处理，热处理条件为：在140℃下干燥18min，然后在550℃下热处理10min，在银电极两端焊接引线制得半导体元件。对比例1一种半导体元件的制备方法，包括以下步骤：按重量份计，将SnCl2·2H2O溶于140重量份无水乙醇中，使Sn2+的浓度为0.65mol/L，在100℃下回流12h，然后按Sn4+:Sr2+=0.8:0.4的比例添加SrCl2·6H2O，继续在100℃下回流12h，在32℃下陈化26h，得到溶胶；采用浸渍-提拉工艺，将尺寸为20mm×10mm×4mm的β-氮化硅陶瓷基片用浓度为10%的稀盐酸、蒸馏水、无水乙醇依次清洗，在50℃下干燥2.5h，然后浸渍在上述溶胶2min后，垂直平稳提拉4次，再在90℃下干燥25min，然后在600℃热处理3h，制得O2纳米颗粒膜；其他步骤与实施例2相同。对比例2一种半导体元件的制备方法，包括以下步骤：按重量份计，将SnCl2·2H2O溶于140重量份无水乙醇中，使Sn2+的浓度为0.65mol/L，在100℃下回流12h，然后按Sn4+:Hf4+=0.6:0.4的比例添加HfCl4，继续在100℃下回流12h，在32℃下陈化26h，得到溶胶；采用浸渍-提拉工艺，将尺寸为20mm×10mm×4mm的β-氮化硅陶瓷基片用浓度为10%的稀盐酸、蒸馏水、无水乙醇依次清洗，在50℃下干燥2.5h，然后浸渍在上述溶胶2min后，垂直平稳提拉4次，再在90℃下干燥25min，然后在600℃热处理3h，制得O2纳米颗粒膜；其他步骤与实施例2相同。对比例3一种半导体元件的制备方法，包括以下步骤：按重量份计，将SnCl2·2H2O溶于140重量份无水乙醇中，使Sn2+的浓度为0.65mol/L，在100℃下回流12h，在32℃下陈化26h，得到溶胶；采用浸渍-提拉工艺，将尺寸为20mm×10mm×4mm的β-氮化硅陶瓷基片用浓度为10%的稀盐酸、蒸馏水、无水乙醇依次清洗，在50℃下干燥2.5h，然后浸渍在上述溶胶2min后，垂直平稳提拉4次，再在90℃下干燥25min，然后在600℃热处理3h，制得SnO2纳米颗粒膜；其他步骤与实施例2相同。试验例11. 纳米颗粒膜X-射线粉末衍射的测定本试验采用日本理学D/MAX-RA X射线衍射仪对试样进行XRD测试分析。图1为实施例2中纳米颗粒膜的XRD谱图。由图1可以看出，在XRD谱图中出现晶相β-Si3N4的晶相衍射峰，且出现了O2纳米颗粒膜晶相衍射，无明显其他杂峰，物相较为单一，由此可知，制得在β-Si3N4陶瓷基片上表面涂覆O2纳米颗粒膜的制品。2. 半导体元件热电性能的测定本试验通过测定半导体元件试样的功率因子来判定其热电性能；材料的功率因子P与电阻率成反比，而与Seebeck系数的平方成正比，是材料的热电性能的综合量度。其计算公式如下：P=S2/ρ式中：P为试样的功率因子，μw/；S为试样的Seebeck系数，μv/K；ρ为试样的电阻率，Ω·m。图2为半导体元件的功率因子。由图2可以看出，实施例1-7中半导体元件的功率因子高于0.63μw/；对比实施例2与对比例1-3，实施例2中半导体元件的功率因子高于对比例1-3，这说明在纳米颗粒膜中同时掺杂金属Sr与Hf，并将其涂覆在β-氮化硅陶瓷基片表面形成O2纳米颗粒膜，进而制得半导体元件，其提高了半导体元件的功率因子，即使半导体元件具有优良的热电性能；原因可能是金属Sr、金属Hf同时对金属Sn中掺杂，两者可能部分取代了金属Sn的晶格部分，使内部结构排列发生变化，以改变金属Sn的晶格结构，将其涂覆在陶瓷基片表面并制得半导体元件，其可能与陶瓷基片在高温条件下发生一定的协同作用，显著提高了半导体元件的热电性能；对比实施例2与实施例8、实施例9，实施例1中半导体元件的功率因子与实施例8、实施例9几乎无区别，这说明在稀释银浆过程中添加β-桉叶醇，再将其涂覆在纳米颗粒膜表面制得半导体元件，对半导体元件的热电性无影响。3. 半导体元件强度的测定本试验将试样在万能材料试验机上进行三点抗弯试验；测试条件为：跨距为30mm，加载速率为0.15mm/min，每组做3次平行实验，将β-氮化硅陶瓷基片作为对照组。其计算公式如下：A=3FL/式中：F为样品断裂时最大破坏载荷，N；L为支座间的跨距，mm；b为试样的宽度，mm；h为试样的高度，mm；图3为半导体元件的抗弯强度。由图3可以看出，实施例1-7中半导体元件的抗弯强度高于855MPa；对比实施例2与对比例1-3、对照组，实施例2中半导体元件的抗弯强度远高于对比例1-3、对照组，这说明在纳米颗粒膜中同时掺杂金属Sr与Hf，并将其涂覆在β-氮化硅陶瓷基片表面形成O2纳米颗粒膜，进而制得半导体元件，两种元素的掺杂起协同作用，显著提高了半导体元件的抗弯强度；原因可能是金属Sr、金属Hf同时对金属Sn中掺杂，两者可能部分取代了金属Sn的晶格部分，使内部结构排列发生变化，以改变金属Sn的晶格结构，将其涂覆在陶瓷基片表面并制得半导体元件，其可能与陶瓷基片在高温条件下发生一定的作用，进而提高了半导体元件的抗弯强度；对比实施例2与实施例8、实施例9，实施例8、实施例9中半导体元件的抗弯强度稍微高于实施例2，这说明在稀释银浆过程中添加β-桉叶醇，再将其涂覆在纳米颗粒膜表面制得半导体元件，对半导体元件的抗弯强度具有一定的提升作用；原因可能是其与松节油起协同作用对银浆进行稀释，同时使稀释后的银浆均匀紧密附着在纳米颗粒膜表面，从而达到提高半导体元件机械性能的效果。4. 半导体元件塞贝克系数的测定本试验采用ZEM-3测量样品在600℃下的塞贝克系数。图4为半导体元件的塞贝克系数。由图4可以看出，实施例1-7中半导体元件的塞贝克系数不低于355μV/k；对比实施例2与对比例1-3，实施例2中半导体元件的塞贝克系数高于对比例1-3，这说明在纳米颗粒膜中同时掺杂金属Sr与Hf，并将其涂覆在β-氮化硅陶瓷基片表面形成O2纳米颗粒膜，进而制得半导体元件，其提高了半导体元件的塞贝克系数，即使半导体元件具有优良的热电转换效率；原因可能是金属Sr、金属Hf同时对金属Sn中掺杂，两者可能部分取代了金属Sn的晶格部分，使内部结构排列发生变化，以改变金属Sn的晶格结构，将其涂覆在陶瓷基片表面并制得半导体元件，其可能与陶瓷基片在高温条件下发生一定的协同作用，显著提高了半导体元件的塞贝克系数，使其具有优良的热电性能；对比实施例2与实施例8、实施例9，实施例1中半导体元件的塞贝克系数与实施例8、实施例9几乎无区别，这说明在稀释银浆过程中添加β-桉叶醇，再将其涂覆在纳米颗粒膜表面制得半导体元件，对半导体元件的塞贝克系数几乎无影响。5. 半导体元件耐磨性的测定本试验采用Tribometer摩擦磨损试验机测定样品的摩擦系数。采用球盘式对磨。施加一定载荷使对磨副在薄膜表面同心旋转进行对磨，力信号传感器给出摩擦力信号经转换为摩擦系数；过分析摩擦系数可得出样品的磨损性能。图5为半导体元件的摩擦系数。由图5可以看出，实施例1-7中半导体元件的摩擦系数低于0.63，对比实施例2与对比例1-3，实施例2中半导体元件的摩擦系数低于对比例1-3、对照组，这说明在纳米颗粒膜中同时掺杂金属Sr与Hf，并将其涂覆在β-氮化硅陶瓷基片表面形成O2纳米颗粒膜，进而制得半导体元件，两种元素的掺杂起协同作用，降低了半导体元件的摩擦系数，使半导体元件具有优良的耐磨性；对比实施例2与实施例8、实施例9，实施例8、实施例9中半导体元件的摩擦系数低于实施例2，这说明在稀释银浆过程中添加β-桉叶醇，再将其涂覆在纳米颗粒膜表面制得半导体元件，提高了半导体元件的耐磨性能。本发明的操作步骤中的常规操作为本领域技术人员所熟知，在此不进行赘述。以上实施方式仅用于说明本发明，而并非对本发明的限制，本领域的普通技术人员，在不脱离本发明的精神和范围的情况下，还可以做出各种变化和变型。因此，所有等同的技术方案也属于本发明的范畴，本发明的专利保护范围应由权利要求限定。
