Repository: 153534345/patent_generate

# patent_generate
 llm for patent generate

File: raw_patent_data/H/zhuanli_H_3000/2674.txt
标题title
活性电极材料
摘要abst
本发明提供了一种磷铌氧化物活性电极材料，其具有组成M1aPx‑aM2bNb9‑bO25‑c‑dQd，其中：M1选自Na、K、Mg、Ca、Sr、Y、Ti、Zr、Hf、V、Nb、Ta、Cr、Mo、W、Mn、Fe、Co、Ni、Cu、Zn、B、Al、Ga、Si、Ge、Sn、Bi、Sb及其混合物；M2选自Na、K、Mg、Ca、Sr、Y、Ti、Zr、Hf、V、Ta、Cr、Mo、W、Mn、Fe、Co、Ni、Cu、Zn、B、Al、Ga、Si、Ge、Sn、Bi、P、Sb及其混合物；Q选自F、Cl、Br、I、N、S、Se及其混合物；0≤a≤0.5；0≤b≤2；‑0.5≤c≤1.25；0≤d≤5；1≤x≤2；a、b、c和d中的一者或多者不等于0；前提条件是，如果M1由Nb组成并且如果M2由P组成，那么c＞0。此类材料作为锂离子或钠离子电池中的活性电极材料是令人感兴趣的。
权利要求书clms
1.一种磷铌氧化物活性电极材料，其具有组成M1aPx-aM2bNb9-bO25-c-dQd，其中：M1选自Na、K、Mg、Ca、Sr、Y、Ti、Zr、Hf、V、Nb、Ta、Cr、Mo、W、Mn、Fe、Co、Ni、Cu、Zn、B、Al、Ga、Si、Ge、Sn、Bi、Sb及其混合物；M2选自Na、K、Mg、Ca、Sr、Y、Ti、Zr、Hf、V、Ta、Cr、Mo、W、Mn、Fe、Co、Ni、Cu、Zn、B、Al、Ga、Si、Ge、Sn、Bi、P、Sb及其混合物；Q选自F、Cl、Br、I、N、S、Se及其混合物；0≤a≤0.5；0≤b≤2；-0.5≤c≤1.25；0≤d≤5；1≤x≤2；a、b、c和d中的一者或多者不等于0；前提条件是，如果M1由Nb组成并且如果M2由P组成，那么c＞0。2.如权利要求1所述的活性电极材料，其中a＞0；和/或0≤a≤0.3；和/或0≤a≤0.2。3.如任何前述权利要求所述的活性电极材料，其中b＞0；和/或0≤b≤1.5；和/或0≤b≤1。4.如任何前述权利要求所述的活性电极材料，其中c≠0；或0≤c≤1.25；或0＜c≤1.25。5.如任何前述权利要求所述的活性电极材料，其中d＞0；和/或0≤d≤2.5；和/或0≤d≤1；或d＝0。6.如任何前述权利要求所述的活性电极材料，其中1≤x≤1.25；或x＝1。7.如任何前述权利要求所述的活性电极材料，其中a和b中的至少一者是＞0，或者其中a和b都是＞0。8.如任何前述权利要求所述的活性电极材料，其中M1选自：Ti、Zr、Hf、V、Ta、Cr、Mo、W、Mn、Fe、Co、Ni、Cu、Zn、B、Al、Ga、Si、Ge、Sn、Bi、Sb及其混合物；或Ti、Zr、Hf、Cr、Mo、W、B、Al、Ga、Ge、Bi、Sb及其混合物；或Ti、Mo、Al、B及其混合物。9.如任何前述权利要求所述的活性电极材料，其中M2选自：Ti、Zr、Hf、V、Ta、Cr、Mo、W、Mn、Fe、Co、Ni、Cu、Zn、B、Al、Ga、Si、Ge、Sn、Bi、P、Sb及其混合物；或Ti、Zr、Hf、Cr、Mo、W、V、Ta、Ga、Ge及其混合物；或Ti、Mo及其混合物。10.如任何前述权利要求所述的活性电极材料，其中M1的离子半径为和/或M1具有与P5+不同的离子半径，任选地大于P5+的离子半径。11.如任何前述权利要求所述的活性电极材料，其中M2的离子半径为和/或M2具有与Nb5+不同的离子半径，任选地大于Nb5+的离子半径。12.如任何前述权利要求所述的活性电极材料，其中M1不包含Nb并且其中M2不包含P。13.如任何前述权利要求所述的活性电极材料，其中Q选自F、Cl、N、S及其混合物；或Q选自F、N及其混合物；或其中Q为N。14.根据任何前述权利要求所述的活性电极材料，其中所述活性电极材料是氧缺位的。15.根据任何前述权利要求所述的活性电极材料，其中所述活性电极材料用碳涂覆。16.根据权利要求14所述的活性电极材料，其中所述碳涂层包含多芳族sp2碳，任选地其中所述碳涂层来源于沥青碳。17.根据任何前述权利要求所述的活性电极材料，其中所述活性电极材料为颗粒形式，任选地其中所述活性电极材料具有0.1-100μm、或0.5-50μm、或1-20μm范围内的D50粒径。18.根据任何前述权利要求所述的活性电极材料，其中所述活性电极材料具有0.1-100m2/g、或0.5-50m2/g、或1-20m2/g范围内的BET表面积。19.根据任何前述权利要求所述的活性电极材料，其还包含Li和/或Na。20.根据任何前述权利要求所述的活性电极材料，其中通过X射线衍射确定的所述活性电极材料的晶体结构对应于PNb9O25、VNb9O25或P2.5Nb18O50中的一种或多种的晶体结构；或者对应于PNb9O25或P2.5Nb18O50中的一种或多种的晶体结构；或者对应于PNb9O25的晶体结构。21.一种组合物，其包含如任何前述权利要求所述的活性电极材料和至少一种其他组分；任选地其中所述至少一种其他组分选自粘合剂、溶剂、导电添加剂、额外的活性电极材料及其混合物。22.一种电极，其包含与集电器电接触的如权利要求1-20中任一项所述的活性电极材料。23.一种电化学装置，其包括阳极、阴极和设置在所述阳极与所述阴极之间的电解液，其中所述阳极包含根据权利要求1-20中任一项所述的活性电极材料；任选地其中所述电化学装置是锂离子电池或钠离子电池。24.根据权利要求23所述的电化学装置，其中所述电化学装置是在20mA/g下具有大于200mAh/g的可逆阳极活性材料比容量的锂离子电池，其中所述电池能够在相对于阳极活性材料的200mA/g或更大、或1000mA/g或更大、或2000mA/g或更大、或4000mA/g或更大的电流密度下充电和放电，同时保留20mA/g下的初始电池单元容量的大于70％。25.一种制备如权利要求1-20中任一项所述的活性电极材料的方法，所述方法包括以下步骤：提供一种或多种前体材料；将所述前体材料混合以形成前体材料混合物；以及在400℃-1350℃或800℃-1350℃的温度范围内热处理所述前体材料混合物，从而提供所述活性电极材料。26.如权利要求25所述的方法，其还包括以下步骤：将所述活性电极材料与包含元素Q的前体混合以提供另外的前体材料混合物；以及在400-1200℃或800-1200℃的温度范围内，任选地在还原条件下，对所述另外的前体材料混合物进行热处理，从而提供包含元素Q的所述活性电极材料。27.如权利要求25或26所述的方法，其包括在还原条件下在400-1350℃或800-1350℃的温度范围内对所述活性电极材料或包含元素Q的所述活性电极材料进行热处理的另外的步骤，从而将氧空位引入到所述活性电极材料中。28.如权利要求25-27中任一项所述的方法，其还包括以下步骤：将所述活性电极材料或包含元素Q的所述活性电极材料与包含多芳族sp2碳的碳前体组合以形成中间材料；以及在还原条件下加热所述中间材料以热解所述碳前体，从而在所述活性电极材料上形成碳涂层并将氧空位引入到所述活性电极材料中。
说明书desc
技术领域本发明涉及活性电极材料和用于制造电极活性材料的方法。此类材料作为锂离子或钠离子电池中的活性电极材料是令人感兴趣的。背景技术锂离子电池是一种常用类型的可再充电电池，其全球市场预计到2030年将增长到2000亿美元。Li离子电池是电动车辆的首选技术，其在技术性能到环境影响方面具有多种要求，为绿色汽车工业提供了可行的途径。典型的锂离子电池由多个串联或并联连接的电池单元构成。每个单独的电池单元通常由以下构成：阳极和阴极，它们被多孔电绝缘膜隔开，浸入到能够传输锂离子的液体中。在大多数系统中，电极由电化学活性材料构成——这意味着它能够与锂离子发生化学反应，以受控方式可逆地储存和释放它们——必要时混合有导电添加剂和聚合物粘合剂。将这些组分的浆料作为薄膜涂覆在集电器上，从而在干燥后形成电极1。在已知的Li离子电池技术中，石墨阳极在电池充电时的安全限制严重阻碍了其在高功率电子产品、汽车和工业中的应用。在最近提出的多种潜在替代物中，钛酸锂和混合铌氧化物是替代石墨作为用于高功率、快速充电应用的首选活性材料的主要竞争者。依赖于石墨阳极的电池在充电倍率方面受到根本限制。在标称条件下，锂离子在充电时插入到阳极活性材料中。当充电倍率增加时，典型的石墨电压分布使得存在高风险，即过电位导致阳极上的位点电位相对于Li/Li+变为＜0V，这导致称为锂枝晶电镀的现象，由此锂离子作为锂金属沉积在石墨电极的表面。这导致活性锂的不可逆损失，并因此导致电池单元容量快速衰减。在一些情况下，此类枝晶沉积物可生长到如此大的尺寸，以致它们刺穿电池隔膜并导致电池单元短路。这会触发电池单元的灾难性故障，从而导致火灾或爆炸。因此，具有石墨阳极的充电最快的电池被限于5-7C的充电倍率，但通常低得多。钛酸锂阳极由于其高电位而不会在高充电倍率下遭受枝晶电镀，并且具有出色的循环寿命，这是因为它们由于具有适应性的3D晶体结构，而在Li离子嵌入后不会遭受活性材料的显著体积膨胀。出于这两个原因，LTO电池单元通常被认为是高安全性电池单元。然而，LTO是相对较差的电子和离子导体，这导致高倍率下有限的容量保持率和所得的功率性能，除非所述材料经纳米尺寸化以增加比表面积，并且经碳涂覆以增加电子电导率。这种粒子级材料工程增加了活性材料的孔隙率和比表面积，并使得电极中可实现的填充密度显著降低。这是重要的，因为其导致低密度电极和较高分数的电化学非活性材料，从而导致低得多的重量能量密度和体积能量密度。阳极性能的关键量度是电极体积容量，即阳极每单位体积可储存的电荷的量。这是在与阴极和适当的电池单元设计参数结合时确定基于体积的总电池能量密度的重要因素。电极体积容量可以近似为电极密度、活性材料比容量和电极中活性材料分数的乘积。LTO阳极通常具有相对低的比容量，这与它们上文所讨论的低电极密度和低活性材料分数相结合导致非常低的体积容量，并因此导致各种应用中的低电池能量密度和高$/kWh成本。因此，LTO电池/电池单元通常被限于特定的利基应用，尽管它们具有长循环寿命、快速充电能力和高安全性。最近，基于磷铌氧化物的混合铌氧化物结构在Li离子电池单元中的使用已经引起了人们的兴趣。Roth等人于1965年首次报道了PNb9O25的晶体结构2，其由Wadsley-Roth ReO3切变结构组成，共享角的NbO6八面体以3x3x∞排列连接成块。所述块通过共享边和共享角的PO4四面体连接到相邻块。Xu等人在1994年报道了由于过量P而具有轻微变形的类似结构3。Patoux等人于2002年首次报道了电化学插入和Li离子电池单元中的使用，并且最近其他人于2020年进行了报道4，5，6。与LTO相比，这种材料具有更高的理论和实际容量、低标称电压以及高3个数量级的Li离子扩散系数。由于Li离子扩散系数高得多，因此不必再将这些材料高度纳米结构化和工程化，这些是在高充电和放电电流下使用LTO电池单元所必需的。这也意味着可以使用少量添加剂和粘合剂容易地制造商业电极，从而达到高电极密度。这允许更高的体积能量密度和减少的$/kWh电池单元成本。然而，由于PNb9O25作为复合氧化物材料的性质，它的电子电导性不足以允许在用于商业用途的Li离子电池单元中高效充电和放电，从而导致阻抗过大。此外，在Li离子容量、循环效率和调整充电与放电的电压分布方面仍能做出改进。如本文所述在不需要广泛的纳米级或粒子级工程并且不需要涂层的情况下做出这些改进，是通向低成本电池材料以获得大众市场占有率的重要步骤。如果这些改进没有得到解决，那么所得装置中的电阻过大并且能量密度较低，从而导致极化增加、功率密度降低、能量效率降低和成本增加。因此，仍然需要进一步改进用于锂离子电池的PNb9O25和密切相关结构的性质。发明内容在第一个方面，本发明提供一种磷铌氧化物活性电极材料，其组成为M1aPx-aM2bNb9-bO25-c-dQd，其中：M1选自Na、K、Mg、Ca、Sr、Y、Ti、Zr、Hf、V、Nb、Ta、Cr、Mo、W、Mn、Fe、Co、Ni、Cu、Zn、B、Al、Ga、Si、Ge、Sn、Bi、Sb及其混合物；M2选自Na、K、Mg、Ca、Sr、Y、Ti、Zr、Hf、V、Ta、Cr、Mo、W、Mn、Fe、Co、Ni、Cu、Zn、B、Al、Ga、Si、Ge、Sn、Bi、P、Sb及其混合物；Q选自F、Cl、Br、I、N、S、Se及其混合物；0≤a≤0.5；0≤b≤2；-0.5≤c≤1.25；0≤d≤5；1≤x≤2；a、b、c和d中的一者或多者不等于0；前提条件是，如果M1由Nb组成并且如果M2由P组成，那么c＞0。应当理解，活性电极材料的组成不对应于化学计量的PNb9O25。本发明人已经发现，通过掺入另外的阳离子来形成混合阳离子活性电极材料和/或通过产生诱导的氧缺位或过量和/或通过形成混合阴离子活性电极材料来改性材料，所得材料具有改进的电化学性质，特别是用作阳极材料时的改进的电化学性质。例如，本发明人已经发现，与PNb9O25相比，根据本发明的材料在高C倍率下具有显著改进的容量保持率，如本发明实施例所示。这是证明本发明的材料在被设计成快速充电/放电的电池中使用时的优点的重要结果。本发明的活性电极材料特别可用于电极，优选在用于锂离子或钠离子电池的阳极中使用。因此，本发明的另一个实现方式是一种组合物，其包含第一方面的活性电极材料和至少一种其他组分；任选地其中至少一种其他组分选自粘合剂、溶剂、导电添加剂、额外的活性电极材料及其混合物。这种组合物可用于制造电极。本发明的另一个实现方式是一种电极，其包含与集电器电接触的第一方面的活性电极材料。本发明的另一个实现方式是一种电化学装置，其包括阳极、阴极和设置在阳极与阴极之间的电解液，其中阳极包含根据第一方面的活性电极材料；任选地其中电化学装置是锂离子电池或钠离子电池。在第二个方面，本发明提供了一种制备如第一方面所定义的活性电极材料的方法，方法包括以下步骤：提供一种或多种前体材料；混合所述前体材料以形成前体材料混合物；以及在400℃-1350℃或800℃-1350℃的温度范围内对前体材料混合物进行热处理，从而提供活性电极材料。这代表了制备第一方面的活性电极材料的方便且有效的方法。本发明包括本文所述的方面和特征的组合，除非这种组合明显不允许或是明确避免的。附图说明现在将参考附图来讨论本发明的原理，其中：图1：样品1-9的粉末XRD。图2：样品2的TGA。图3：参考PNb9O25晶胞的可视化。图4：样品1和7的1.0-3.0V之间的第一次锂化和脱锂循环的C/10倍率下的恒电流锂化/脱锂曲线。图5：样品1和7的1.0-3.0V之间的10C倍率下的恒电流脱锂曲线。示出了C/5下的锂化。图6：样品1和7的1.0-3.0V之间的第二次锂化和脱锂循环的C/10倍率下的容量对电压的导数图。图7：样品10-17的粉末XRD。具体实施方式现在将参考附图讨论本发明的方面和实施方案。其他方面和实施方案对于本领域技术人员来说是显而易见的。本文中提及的所有文献均以引用方式并入本文。术语“混合铌氧化物”是指包含铌和至少一种其他阳离子的氧化物。MNO材料具有高氧化还原电压，能够实现安全和长寿命的操作，这对于快速充电电池的电池单元至关重要。此外，铌阳离子的每个原子可以有两个氧化还原反应，从而产生比例如LTO更高的理论容量。本文所述的材料衍生自PNb9O25的基础结构3，它们是磷铌氧化物材料。PNb9O25可以被认为具有ReO3衍生的MO3-x晶体结构。优选地，PNO具有Wadsley-Roth晶体结构或磷青铜晶体结构。Wadsley-Roth晶体结构被认为是含有晶体学切变的MO3晶体结构的晶体学非化学计量，简化式为MO3-x。因此，这些结构通常在其晶体结构中与其他结构一起含有八面体亚基。具有这些结构的PNO材料被认为具有用作活性电极材料的有利性质。PNO材料的开放隧道状MO3晶体结构也使它们成为具有高Li离子存储容量和高倍率嵌入/脱嵌的理想候选者。PNO结构中存在的晶体学非化学计量引起Wadsley-Roth晶体学超结构。这些超结构与其他特性相结合，在嵌入期间使晶体稳定并保持隧道开放和稳定，从而由于高Li离子扩散速率而实现极高的倍率性能5。PNb9O25的晶体式可以描述为具有3x3x∞晶体学块结构，具有共享角的四面体，如图3所示。P2.5Nb18O50的晶体式可以描述为PNb9O25的等结构相，其由于额外的P而一些键长略有不同。这先前被报道为一种磷青铜材料3，但它和相关的理论结构在本文中被认为是一种变形的Wadsley-Roth晶体结构。本文所述材料的总晶体组成优选为电荷中性且热力学上有利以遵循上述描述。当降低材料的电阻时，优选的是通过引入氧空位缺陷而氧含量不足的结构，使得MxOy变成MxOy-δ。阳离子或阴离子已经被取代的结构可具有匹配的化合价或具有不匹配的化合价，这在取代发生于等效晶体位点处的情况下诱导氧缺位或过量。取代也可以发生在不同的晶体位点，诸如间隙位点。众所周知，材料的晶体结构可以通过分析X射线衍射图案来确定。例如，从给定材料获得的XRD图案可以与已知的XRD图案进行比较以确认晶体结构，例如经由公共数据库，诸如ICDD晶体学数据库。Rietveld分析也可以用于确定材料的晶体结构，特别是关于晶胞参数。因此，活性电极材料可以具有通过X射线衍射确定的Wadsley-Roth或磷青铜晶体结构，优选Wadsley-Roth晶体结构。优选地，通过X射线衍射确定的活性电极材料的晶体结构对应于以下项的晶体结构：PNb9O25、VNb9O25或P2.5Nb18O50中的一种或多种；或PNb9O25或P2.5Nb18O50中的一种或多种；或最优选PNb9O25。PNb9O25的晶体结构可见于ICDD晶体学数据库条目JCPDS 81-1304。VNb9O25的晶体结构可见于JCPDS 49-0289。P2.5Nb18O50的晶体结构可见于ICDD 01-082-0081。活性电极材料可以具有晶胞参数a、b和c，其中a为优选b为优选并且优选最优选a＝b。活性电极材料具有各自为约90°的晶胞参数α、β和γ，优选其中α＝β＝γ＝90°。晶胞参数可以通过X射线衍射确定。活性电极材料可以具有根据Scherrer方程确定的10-100nm、优选30-60nm的微晶尺寸。在此，术语‘对应’旨在反映X射线衍射图案中的峰与上文列出的材料的X射线衍射图案中的对应峰可以偏移不超过0.5度。磷铌氧化物的组成为M1aPx-aM2bNb9-bO25-c-dQd，其中：M1选自Na、K、Mg、Ca、Sr、Y、Ti、Zr、Hf、V、Nb、Ta、Cr、Mo、W、Mn、Fe、Co、Ni、Cu、Zn、B、Al、Ga、Si、Ge、Sn、Bi、Sb及其混合物；M2选自Na、K、Mg、Ca、Sr、Y、Ti、Zr、Hf、V、Ta、Cr、Mo、W、Mn、Fe、Co、Ni、Cu、Zn、B、Al、Ga、Si、Ge、Sn、Bi、P、Sb及其混合物；Q选自F、Cl、Br、I、N、S、Se及其混合物；0≤a≤0.5；0≤b≤2；-0.5≤c≤1.25；0≤d≤5；1≤x≤2；a、b、c和d中的一者或多者不等于0；前提条件是，如果M1由Nb组成并且如果M2由P组成，那么c＞0。“及其混合物”意指M1、M2或Q可以各自表示来自它们相应列表的两种或更多种元素。这种材料的一个实例是Ti0.05Mo0.05P0.90Nb9O25。在此，M1表示Tia’Moa”，a＝0.1，b＝0，c＝0，并且d＝0。这种材料的另一个实例是Al0.05P0.95Ti0.225Mo0.225Nb8.55O24.95。在此，M1表示Ala，M2表示Tib，Mob”，a＝0.05，b＝0.45，c＝0.05，并且d＝0。可以选择a、b、c、d在限定范围内的精确值，以提供电荷平衡的或基本上电荷平衡的晶体结构。另外地或替代地，可以选择a、b、c、d在限定范围内的精确值以提供热力学稳定的或热力学亚稳定的晶体结构。当结构中的阳离子或阴离子的交换在不保留初始化合价的情况下发生时，这会导致氧缺位和过量。例如，在一定程度上P5+取代成Mo6+的材料将展现出轻微的氧过量，而P5+取代成Al3+将显示出轻微氧缺位。还可以通过在惰性或还原条件下进行热处理来诱导氧缺位，这导致结构中诱导的氧空位缺陷。M1是在晶体结构中取代P的阳离子。M1可以选自Ti、Zr、Hf、V、Nb、Ta、Cr、Mo、W、Mn、Fe、Co、Ni、Cu、Zn、B、Al、Ga、Si、Ge、Sn、Bi、Sb及其混合物；或Ti、Zr、Hf、Cr、Mo、W、B、Al、Ga、Bi、Sb及其混合物；或Ti、Mo、Al、B及其混合物。优选地，M1不是Nb。优选地，M1不是Na。M1可以具有与P5+不同的化合价。这导致氧缺位或过量。优选地，M1具有低于P5+的化合价。这导致氧缺位，即存在氧空位，从而提供本文讨论的优点。M1优选具有与P5+不同的离子半径，最优选具有更大的离子半径。这导致改变晶胞尺寸和晶体结构中的局部变形，从而提供本文讨论的优点。本文提及的离子半径是预期离子将在活性电极材料的晶体结构中采用的配位和化合价下的香农离子半径。例如，PNb9O25的晶体结构包含Nb5+O6八面体和P5+O4四面体。M1的量由a限定，满足0≤a≤0.5的标准。a可以是0≤a≤0.3，优选0≤a≤0.2。对于这些情况中的每一种，a可以是＞0，例如＞0.01。M2是在晶体结构中取代Nb的阳离子。M2可以选自Ti、Zr、Hf、V、Ta、Cr、Mo、W、Mn、Fe、Co、Ni、Cu、Zn、B、Al、Ga、Si、Ge、Sn、Bi、P、Sb及其混合物；或Ti、Zr、Hf、Cr、Mo、W、V、Ta及其混合物；或Ti、Mo及其混合物。优选地，M2不是P。优选地，M2不是Na。M2可以具有与Nb5+不同的化合价。这导致氧缺位或过量。优选地，M2具有低于Nb5+的化合价。这导致氧缺位，即存在氧空位，从而提供本文讨论的优点。M2优选具有与Nb5+不同的离子半径，最优选具有更大的离子半径。这导致改变晶胞尺寸和晶体结构中的局部变形，从而提供本文讨论的优点。M2的量由b限定，满足0≤b≤2的标准。b可以是0≤b≤1.5，优选0≤b≤1或0≤b≤0.9。对于这些情况中的每一种，b可以是＞0，例如＞0.01。优选地，a和b中的至少一者是＞0。a和b两者均可以是＞0。c反映活性电极材料的氧含量。当c大于0时，它形成氧缺位材料，即材料具有氧空位。这种材料在不改变阳离子氧状态的情况下将不具有精确的电荷平衡，但被认为是如上所述的“基本上电荷平衡”。替代地，c可以等于0，其中它不是氧缺位材料。c可以小于0，其是氧过量材料。c可以是-0.25≤c≤1.25。优选地，c是0≤c≤1.25。任选地，如果a＝b＝0，那么c≥0；优选地，如果a＝b＝0，那么c＞0。当c为1.25时，氧空位的数量相当于晶体结构中总氧的5％。c可以大于0.0125、大于0.025、大于0.05或大于0.125。c可以介于0和1之间、介于0和0.75之间、介于0和0.5之间或介于0和0.25之间。例如，c可以满足0.01≤c≤1.25。当材料是氧缺位时，材料的电化学性质可以得到改进，例如，电阻测量可以显示出与相当的非氧缺位材料相比改进的电导率。可以理解，本文表示的百分比值是原子百分比。本发明涉及包含氧空位或具有氧过量的磷铌氧化物。如上所述，可以通过基础材料的亚价取代在磷铌氧化物中形成氧空位，并且可以通过增加的化合价的取代在磷铌氧化物中形成氧过量。还可以通过在还原条件下加热磷铌氧化物来形成氧空位，任选地无阳离子取代。因此，磷铌氧化物活性电极材料可以具有组成PxNb9O25-c-dQd，其中x、c、d和Q如本文所定义。氧空位和过量的量可以相对于基础材料中的氧总量，即未取代的材料或在还原条件下加热之前的材料中的氧量来表示。存在许多用于确定材料中是否存在氧空位的方法。例如，可以执行热重分析来测量材料在空气氛围中被加热时的质量变化。包含氧空位的材料当在空气中加热时，由于材料“再氧化”并且氧空位被氧化阴离子填充，其质量会增加。质量增加的幅度可以用于量化材料中氧空位的浓度，假设质量增加完全是由于氧空位被填充而发生的。应当注意，包含氧空位的材料可能在氧空位被填充时显示出初始质量增加，然后在较高温度下如果材料经历热分解，则显示出质量减少。此外，可能存在重叠的质量损失和质量增益过程，这意味着一些包含氧空位的材料在TGA分析期间可能不显示出质量增益。确定是否存在氧空位的其他方法包括电子顺磁共振、X射线光电子能谱、X射线吸收近边结构和TEM和环形明场检测器的扫描TEM)。氧空位的存在可以通过评估材料相对于同一材料的非氧缺位样品的颜色来定性地确定，所述颜色指示通过与光的相互作用而发生的其电子能带结构的变化。例如，化学计量的PNb9O25具有白色或灰白色颜色，而氧缺位的PNb9O20.990具有浅蓝色颜色。空位的存在也可以从化学计量的材料与氧缺位材料相比的性质推断出来。当d＞0时，额外的阴离子Q被引入到磷铌氧化物中。由于它们不同的电子结构和不同的离子半径，它们可以改进活性材料的电化学性能7。这是由于不同离子半径改变了晶胞特征，从而允许改进Li离子容量，或通过提高可逆性来改进库仑效率。它们还可以如氧空位缺陷或亚价阳离子取代的情况，通过改变晶体的电子结构来改善电导率。d可以是0≤d≤2.5或0≤d≤1。对于这些情况中的每一种，d可以是＞0。Q可以选自F、Cl、N、S及其混合物；或F、N及其混合物；或者Q为N。任选地d＝0，在这种情况下，材料具有组成M1aPx-aM2bNb9-bO25-c，其中M1、M2、a、b、c和x如本文所定义。有利地，d＝0的材料不含阴离子Q，并且可能更容易合成。x反映材料中磷的量，满足1≤x≤2的标准。x可以是1≤x≤1.25。优选地，x＝1。当x＝1时，组成基于PNb9O25的晶体结构。应当理解，对组成的变量的讨论旨在组合地阅读。例如，优选地，M1选自Ti、Zr、Hf、V、Nb、Ta、Cr、Mo、W、Mn、Fe、Co、Ni、Cu、Zn、B、Al、Ga、Si、Ge、Sn、Bi、Sb及其混合物，并且M2选自Ti、Zr、Hf、V、Ta、Cr、Mo、W、Mn、Fe、Co、Ni、Cu、Zn、B、Al、Ga、Si、Ge、Sn、Bi、P、Sb及其混合物。M1可以选自Ti、Zr、Hf、Cr、Mo、W、B、Al、Ga、Bi、Sb及其混合物并且M2可以选自Ti、Zr、Hf、Cr、Mo、W、V、Ta及其混合物。M1可以选自Ti、Mo、Al、B及其混合物，并且M2可以选自Ti、Mo及其混合物。M1优选不是Nb，并且M2优选不是P。M1和M2优选不是Na。M1和M2可以不同。a可以是0≤a≤0.3，并且b可以是0≤b≤1.5。优选地，0≤a≤0.2并且0≤b≤1。对于这些情况中的每一种，a和/或b可以是＞0。例如，磷铌氧化物活性电极材料可以具有组成M1aPx-aM2bNb9-bO25-c-dQd，其中：M1选自Ti、Zr、Hf、V、Ta、Cr、Mo、W、Mn、Fe、Co、Ni、Cu、Zn、B、Al、Ga、Si、Ge、Sn、Bi、Sb及其混合物；M2选自Ti、Zr、Hf、V、Ta、Cr、Mo、W、Mn、Fe、Co、Ni、Cu、Zn、B、Al、Ga、Si、Ge、Sn、Bi、Sb及其混合物；Q选自F、Cl、N、S及其混合物；0≤a≤0.3；0≤b≤1.5；-0.25≤c≤1.25；0≤d≤2.5；1≤x≤1.25；a、b、c和d中的一者或多者不等于0。例如，磷铌氧化物活性电极材料可以具有组成M1aP1-aM2bNb9-bO25-c-dQd，其中：M1选自Ti、Zr、Hf、V、Ta、Cr、Mo、W、Mn、Fe、Co、Ni、Cu、Zn、B、Al、Ga、Si、Ge、Sn、Bi、Sb及其混合物；M2选自Ti、Zr、Hf、V、Ta、Cr、Mo、W、Mn、Fe、Co、Ni、Cu、Zn、B、Al、Ga、Si、Ge、Sn、Bi、Sb及其混合物；Q选自F、N及其混合物；0≤a≤0.3；0≤b≤1.5；0≤c≤1.25；0≤d≤2.5；a、b、c和d中的一者或多者不等于0。例如，磷铌氧化物活性电极材料可以具有组成M1aP1-aM2bNb9-bO25-c-dQd，其中：M1选自Ti、Zr、Hf、Cr、Mo、W、B、Al、Ga、Ge、Bi、Sb及其混合物；M2选自Ti、Zr、Hf、Cr、Mo、W、V、Ta、Ga、Ge及其混合物；Q选自F、N及其混合物；0≤a≤0.2；0≤b≤1；0≤c≤1.25；0≤d≤2.5；其中a和b中的至少一者是＞0。活性电极材料还可以包含Li和/或Na。例如，当活性电极材料用于金属离子电池电极时，Li和/或Na可以进入晶体结构。活性电极材料优选为颗粒形式。材料可以具有0.1-100μm、或0.5-50μm、或1-20μm范围内的D50粒径。这些粒度是有利的，因为它们容易处理和制造成电极。此外，这些粒度避免了使用复杂的且/或昂贵的方法来提供纳米级粒子的需要。纳米级粒子通常合成更复杂并且需要额外的安全考虑。活性电极材料可以具有至少0.05μm、或至少0.1μm、或至少0.5μm、或至少1μm的D10粒径。通过将D10粒径保持在这些范围内，Li离子电池单元中的寄生反应的可能性因表面积减小而降低，并且更容易在电极浆料中使用较少粘合剂进行处理。活性电极材料可以具有不超过200μm、不超过100μm、不超过50μm或不超过20μm的D90粒径。通过将D90粒径保持在这些范围内，使具有大粒度的粒度分布的比例最小化，从而使得材料更容易制造成均质电极。术语“粒径”是指等效球直径，即与给定粒子具有相同体积的球体的直径，其中粒子体积被理解为包括任何粒子内孔隙的体积。术语“Dn”和“Dn粒径”是指直径，在所述直径以下发现粒子群体的n体积％，即术语“D50”和“D50粒径”是指基于体积的中值粒径，在所述中值粒径以下发现粒子群体的50体积％。在材料包含团聚成二级粒子的初级微晶的情况下，应当理解，粒径是指二级粒子的直径。粒径可以通过激光衍射来确定。例如，可以根据ISO 13320：2009来确定粒径。活性电极材料可以具有0.1-100m2/g、或0.5-50m2/g、或1-20m2/g范围内的BET表面积。一般来讲，为了使活性电极材料与电解质的反应最小化，例如在包含所述材料的电极的第一次充电-放电循环期间使固体电解质中间相层的形成最小化，低BET表面积是优选的。然而，太低的BET表面积会由于大部分活性电极材料不能接近周围电解质中的金属离子，而导致不可接受的低充电倍率和容量。术语“BET表面积”是指使用Brunauer-Emmett-Teller理论、通过测量气体分子在固体表面上的物理吸附而计算出的每单位质量的表面积。例如，可以根据JSO 9277：2010来确定BET表面积。活性电极材料的比容量/可逆脱锂容量可以为180mAh/g或更大、190mAh/g或更大、至多约200mAh/g或更大。在此，比容量定义为在0.1C倍率下半电池单元恒电流循环测试的第2次循环中测量的比容量，半电池单元中的电压窗口相对于Li/Li+为1.0-3.0V。提供具有高比容量的材料可以是有利的，因为这可以在包含活性电极材料的电化学装置中提供改进的性能。当根据下文的描述配制或涂覆为电极时，活性电极材料的薄层电阻可以是750Ω/sq或更小、更优选675Ω/sq或更小。薄层电阻可以是这类材料的电子电导率的有用替代测量。提供具有适当低的薄层电阻的材料可以是有利的，因为这可以在包含活性电极材料的电化学装置中提供改进的性能。活性电极材料可以具有大于10-14cm2s-1、或更优选大于10-12cm2s-1的锂扩散速率。提供具有适当高的锂扩散速率的材料可以是有利的，因为这可在包含活性电极材料的电化学装置中提供改进的性能。活性电极材料可以能够根据下文的描述使用合适的粘合剂和导电添加剂形成复合电极，以在压延后提供2.5g/cm3或更大的电极密度。这使得复合电极的电极孔隙率在30-40％范围内，符合对高能量高功率电池单元的工业要求。例如，已经实现了至多3.2g/cm3的电极密度。提供具有这种电极密度的材料可以是有利的，因为这可以在包含活性电极材料的电化学装置中提供改进的性能。具体地，当电极密度高时，可以实现高体积容量，因为重量容量×电极密度×活性电极材料分数＝体积容量。初始库仑效率已经被测量为半电池单元中在C/10下第1次充电/放电循环中的锂化和脱锂容量的差异。活性电极材料的初始库仑效率可以大于90％、或大于92.5％，、或大于95％。提供具有适当高的初始库伦效率的材料可以是有利的，因为这可在包含活性电极材料的电化学装置中提供改进的性能。本发明还提供了一种组合物，其包含本发明的第一方面的活性电极材料和至少一种其他组分，任选地其中至少一种其他组分选自粘合剂、溶剂、导电添加剂、额外的活性电极材料及其混合物。这种组合物可用于制备电极，例如用于锂离子电池的阳极。额外的活性电极材料可以选自锂钛氧化物、铌氧化物及其混合物。组合物可以包含本发明的第一方面的活性电极材料和锂钛氧化物的混合物。锂钛氧化物优选具有例如通过X射线衍射确定的尖晶石或斜方锰矿晶体结构。具有尖晶石晶体结构的锂钛氧化物的实例是Li4Ti5O12。具有斜方锰矿晶体结构的锂钛氧化物的实例是Li2Ti3O7。这些材料已被证明具有用作活性电极材料的良好性质。因此，锂钛氧化物可以具有通过X射线衍射确定的对应于Li4Ti5O12和/或Li2Ti3O7的晶体结构。锂钛氧化物可以选自Li4Ti5O12、Li2Ti3O7及其混合物。锂钛氧化物可以掺杂有额外的阳离子或阴离子。锂钛氧化物可以是氧缺位的。锂钛氧化物可以包含涂层，任选地其中涂层选自碳、聚合物、金属、金属氧化物、类金属、磷酸盐和氟化物。锂钛氧化物可以通过常规陶瓷技术合成。替代地，锂钛氧化物可以从商业供应商处获得。锂钛氧化物优选为颗粒形式。锂钛氧化物可以具有0.1-50μm、或0.25-20μm、或0.5-15μm范围内的D50粒径。锂钛氧化物可以具有至少0.01μm、或至少0.1μm、或至少0.5μm的D10粒径。锂钛氧化物可以具有不超过100μm、不超过50μm或不超过25μm的D90粒径。通过将D90粒径保持在此范围内，改进了锂钛氧化物粒子在与活性电极材料粒子的混合物中的填充。由于材料的低电子电导率，锂钛氧化物通常以小粒度用于电池阳极。相反，第一方面的活性电极材料可以以更大的粒度使用，因为它通常具有比锂钛氧化物更高的锂离子扩散系数。有利地，在组合物中，锂钛氧化物可以具有比活性电极材料更小的粒度，例如使得锂钛氧化物的D50粒径与活性电极材料的D50粒径之比在0.01∶1至0.9∶1或0.1∶1至0.7∶1的范围内。这样，较小的锂钛氧化物粒子可以容纳在较大的活性电极材料粒子之间的空隙中，从而提高组合物的填充效率。锂钛氧化物可以具有0.1-100m2/g、或1-50m2/g、或3-30m2/g范围内的BET表面积。锂钛氧化物与活性电极材料的质量比可以在0.5∶99.5至99.5∶0.5的范围内，优选在2∶98至98∶2的范围内。在一个实现方式中，组合物包含比活性电极材料比例更高的锂钛氧化物，例如质量比为至少2：1、至少5∶1或至少8∶1。有利地，这允许将活性电极材料增量地引入到基于锂钛氧化物的现有电极中，而无需对制造技术进行大的改变，从而提供了一种改进现有电极的性质的有效方式。在另一个实现方式中，组合物具有比锂钛氧化物比例更高的活性电极材料，例如使得锂钛氧化物与活性电极材料的质量比小于1∶2、或小于1∶5、或小于1∶8。有利地，这允许通过用锂钛氧化物替代一些活性电极材料来降低成本。组合物可以包含本发明的第一方面的活性电极材料和铌氧化物的混合物。铌氧化物可以选自Nb12O29、NbO2、NbO和Nb2O5。优选地，铌氧化物是Nb2O5。铌氧化物可以掺杂有额外的阳离子或阴离子，例如，前体条件是铌氧化物的晶体结构对应于由Nb和O组成的氧化物的晶体结构。铌氧化物可以是氧缺位的。铌氧化物可以包含涂层，任选地其中涂层选自碳、聚合物、金属、金属氧化物、类金属、磷酸盐和氟化物。铌氧化物可以具有通过X射线衍射确定的Nb12O29、NbO2、NbO或Nb2O5的晶体结构。例如，铌氧化物可以具有斜方晶系Nb2O5的晶体结构或单斜晶系Nb2O5的晶体结构。优选地，铌氧化物具有单斜晶系Nb2O5的晶体结构，最优选地H-Nb2O5的晶体结构。关于Nb2O5的晶体结构的更多信息，可见于Griffith等人，J.Am.Chem.Soc.2016，138，28，8888-8899。铌氧化物可以通过常规陶瓷技术合成。替代地，铌氧化物可以从商业供应商处获得。铌氧化物优选为颗粒形式。铌氧化物可以具有0.1-100μm、或0.5-50μm、或1-20μm范围内的D50粒径。铌氧化物可以具有至少0.05μm、或至少0.5μm、或至少1μm的D10粒径。铌氧化物可以具有不超过100μm、不超过50μm或不超过25μm的D90粒径。通过将D90粒径保持在此范围内，改进了铌氧化物粒子在与活性电极材料粒子的混合物中的填充。铌氧化物可以具有0.1-100m2/g、或1-50m2/g、或1-20m2/g范围内的BET表面积。铌氧化物与活性电极材料的质量比可以在0.5∶99.5至99.5∶0.5的范围内，或在2∶98至98∶2的范围内，或优选在15∶85至35∶55的范围内。本发明还提供了一种电极，其包含与集电器电接触的本发明的第一方面的活性电极材料。电极可以形成电池单元的一部分。电极可以形成作为锂离子电池的一部分的阳极。本发明还提供了本发明的第一方面的活性电极材料在用于金属离子电池的阳极中的用途，任选地其中金属离子电池是锂离子电池。本发明的另一个实现方式是一种电化学装置，其包括阳极、阴极和设置在阳极与阴极之间的电解液，其中阳极包含根据本发明的第一方面的活性电极材料；任选地其中电化学装置是锂离子电池或钠离子电池。优选地，电化学装置是在20mA/g下具有大于200mAh/g的可逆阳极活性材料比容量的锂离子电池，其中电池可以在相对于阳极活性材料的200mA/g或更大、或1000mA/g或更大、或2000mA/g或更大、或4000mA/g或更大的电流密度下充电和放电，同时保留20mA/g下的初始电池单元容量的大于70％。已经发现，使用本发明的第一方面的活性电极材料可以能够产生具有这种性质组合的锂离子电池，代表了特别适用于其中期望高充电和放电电流密度的应用的锂离子电池。值得注意的是，实施例已经证明，根据本发明的第一方面的活性电极材料在高C倍率下具有优异的容量保持率。磷铌氧化物活性电极材料可以通过常规陶瓷技术合成。例如，材料通过固态合成或溶胶-凝胶合成中的一种或多种制成。材料可以另外地通过常用的替代技术中的一种或多种合成，所述技术诸如水热或微波水热合成、溶剂热或微波溶剂热合成、共沉淀合成、火花或微波等离子体合成、燃烧合成、静电纺丝和机械合金化。本发明的第二方面提供了一种制备如第一方面所定义的活性电极材料的方法，方法包括以下步骤：提供一种或多种前体材料；混合所述前体材料以形成前体材料混合物；以及在400℃-1350℃或800℃-1350℃的温度范围内对前体材料混合物进行热处理，从而提供活性电极材料。为了提供包含元素Q的活性电极材料，方法还可以包括以下步骤：将活性电极材料与包含元素Q的前体混合，以提供另外的前体材料混合物；以及在400-1200℃或800-120℃的温度范围内，任选地在还原条件下，对另外的前体材料混合物进行热处理，从而提供包含元素Q的活性电极材料。方法可以包括在还原条件下在400-1350℃或800-1350℃的温度范围内对活性电极材料或包含元素Q的活性电极材料进行热处理的另外的步骤，从而将氧空位引入到活性电极材料中。所述氧空位可以是作为对活性电极材料中已经存在的氧空位的补充。替代地，所述氧空位可以是新的氧空位，例如，如果M1和M2具有与P和Nb相同的化合价，或者如果M1和M2不存在。氧空位的存在提供了本文讨论的优点。前体材料可以包含一种或多种金属氧化物、金属氢氧化物、金属盐或铵盐。例如，前体材料可以包含一种或多种具有不同氧化态和/或不同晶体结构的金属氧化物或金属盐。合适的前体材料的实例包括但不限于：Nb2O5、Nb5、铌酸、NbO、铌酸草酸铵、NH4H2PO4、2PO4、3PO4、P2O5、H3PO3、Ta2O5、WO3、ZrO2、TiO2、MoO3、V2O5、ZrO2、CuO、ZnO、Al2O3、K2O、KOH、CaO、GeO2、Ga2O3、SnO2、CoO、Co2O3、Fe2O3、Fe3O4、MnO、MnO2、NiO、Ni2O3、H3BO3、ZnO和MgO。前体材料可以不包含金属氧化物，或者可以包含除氧化物之外的离子源。例如，前体材料可以包含金属盐或其他化合物。为了用其他电负性阴离子Q取代氧阴离子，包含元素Q的前体可以包含一种或多种有机化合物、聚合物、无机盐、有机盐、气体或铵盐。包含元素Q的合适前体材料的实例包括但不限于：三聚氰胺、NH4HCO3、NH3、NH4F、PVDF、PTFE、NH4Cl、NH4Br、NH4I、Br2、Cl2、I2、氧氯化铵-酰胺和六亚甲基四胺。前体材料中的一些或全部可以是颗粒材料。在它们是颗粒材料的情况下，它们优选地具有直径小于20μm的D50粒径，例如10nm至20μm。提供具有这种粒径的颗粒材料可以有助于促进前体材料的更紧密混合，从而在热处理步骤期间产生更有效的固态反应。然而，前体材料具有直径＜20μm的初始粒度并不是必需的，因为所述一种或多种前体材料的粒度可以在将所述前体材料混合以形成前体材料混合物的步骤期间机械地减小。将前体材料混合以形成前体材料混合物和/或另外的前体材料混合物的步骤可以通过选自以下的工艺执行：干式或湿式行星式球磨、滚动球磨、高能球磨、高剪切研磨、空气喷射研磨、蒸汽喷射研磨和/或冲击研磨。用于混合/研磨的力可以取决于前体材料的形态。例如，当前体材料中的一些或全部具有较大粒度时，可以选择研磨力以减小前体材料的粒径，使得前体材料混合物的粒径减小到直径20μm或更小。当前体材料混合物中的粒子的粒径为20μm或更小时，这可以促进在热处理步骤期间前体材料混合物中前体材料的更有效固态反应。热处理前体材料混合物和/或另外的前体材料混合物的步骤可以执行1小时至24小时，更优选地3小时至18小时的时间。例如，热处理步骤可以执行1小时或更长时间、2小时或更长时间、3小时或更长时间、6小时或更长时间或12小时或更长时间。热处理步骤可以执行24小时或更短时间、18小时或更短时间、16小时或更短时间或12小时或更短时间。热处理前体材料混合物的步骤可以在气体氛围中进行。合适的气体氛围包括：空气、N2、Ar、He、CO2、CO、O2、H2、NH3及其混合物。气体氛围可以是还原氛围。当期望制备氧缺位材料时，优选在惰性氛围或还原氛围中执行热处理前体材料混合物的步骤。热处理另外的前体材料混合物的步骤可以在还原条件下进行，例如当Q为N时。还原条件包括在惰性气体下；或在惰性气体和氢气的混合物下；或在真空下。优选地，热处理另外的前体材料混合物的步骤包括在惰性气体下加热。替代地，热处理另外的前体材料混合物的步骤可以在空气中执行，例如当Q为F时。任选地在还原条件下，热处理活性电极材料和/或包含元素Q的活性电极材料的另外的步骤可以执行1小时至48小时、1小时至24小时、更优选3小时至18小时的时间。例如，热处理步骤可以执行1小时或更长时间、2小时或更长时间、3小时或更长时间、6小时或更长时间或12小时或更长时间。另外的热处理步骤可以执行48小时或更短时间、24小时或更短时间、18小时或更短时间、16小时或更短时间或12小时或更短时间。还原条件包括在惰性气体下；或在惰性气体和氢气的混合物下；或在真空下。优选地，在还原条件下加热包括在惰性气体下加热。在一些方法中，执行两步式热处理可以是有利的。例如，前体材料混合物和/或另外的前体材料混合物可以在第一温度下加热第一时间长度，随后在第二温度下加热第二时间长度。优选地，第二温度高于第一温度。执行这种两步式热处理可以辅助固态反应以形成期望的晶体结构。方法可以包括在形成磷铌氧化物活性电极材料之后的一个或多个后处理步骤。在一些情况下，方法可以包括热处理磷铌氧化物的后处理步骤，有时称为“退火”。这种后处理热处理步骤可以在与热处理前体材料混合物以形成磷铌氧化物的步骤不同的气体氛围中执行。后处理热处理步骤可以在惰性或还原气体氛围中执行。这种后处理热处理步骤可以在高于500℃的温度下，例如在约900℃下执行。包括后处理热处理步骤可以有利于例如在磷铌氧化物中形成缺位或缺陷，例如形成氧缺位；或有利于对形成的磷铌氧化物进行阴离子交换，例如N交换O阴离子。方法可以包括对磷铌氧化物活性电极材料进行研磨和/或分级以提供具有上文给出的任何粒度参数的材料的步骤。可以存在碳涂覆磷铌氧化物活性电极材料以提高其表面电导率或防止与电解质反应的步骤。这通常包括将磷铌氧化物与碳前体组合以形成中间材料，可以包括研磨、优选高能研磨。替代地或另外，步骤可以包括将磷铌氧化物与碳前体在溶剂中混合。这些代表了确保磷铌氧化物与碳前体均匀混合的有效方法。已经发现，包含多芳族sp2碳的碳前体在本发明的第一方面的活性电极材料上提供特别有益的碳涂层。因此，制备活性电极材料的方法还可以包括以下步骤：将活性电极材料或包含元素Q的活性电极材料与包含多芳族sp2碳的碳前体组合以形成中间材料；以及在还原条件下加热中间材料以热解碳前体，从而在活性电极材料上形成碳涂层并将氧空位引入到活性电极材料中。基于活性电极材料和碳前体的总重量，中间材料可以包含至多25重量％、或0.1-15重量％、或0.2-8重量％的量的碳前体。基于活性电极材料的总重量，活性电极材料上的碳涂层可以以至多10重量％、或0.05-5重量％、或0.1-3重量％的量存在。这些量的碳前体和/或碳涂层在通过碳涂层提高电子电导率和不通过过度地降低磷铌氧化物的比例而过度地降低活性电极材料的容量之间提供了良好的平衡。热解期间的碳前体损失的质量可能在30-70重量％的范围内。在还原条件下加热中间材料的步骤可以在400-1,200℃、或500-1,100℃、或600-900℃范围内的温度下执行。在还原条件下加热中间材料的步骤可以执行30分钟至12小时、1-9小时或2-6小时范围内的持续时间。在还原条件下加热中间材料的步骤可以在惰性气体下执行；或者可以在惰性气体和氢气的混合物下执行；或者可以在真空下执行。包含多芳族sp2碳的碳前体可以选自沥青碳、氧化石墨烯、石墨烯及其混合物。优选地，包含多芳族sp2碳的碳前体选自沥青碳、氧化石墨烯及其混合物。最优选地，包含多芳族sp2碳的碳前体选自沥青碳。沥青碳可以选自煤焦油沥青、石油沥青、中间相沥青、木焦油沥青、各向同性沥青、地沥青及其混合物。沥青碳是不同分子量的芳香烃的混合物。沥青碳是石油精炼厂的低成本副产品并且广泛可用。沥青碳的使用是有利的，因为沥青具有低氧含量。因此，与在还原条件下加热中间材料相组合，沥青的使用有利于在磷铌氧化物中形成氧空位。其他碳前体通常含有大量的氧。例如，碳水化合物经常用作碳前体。它们具有经验式Cmn并且因此含有大量的共价键合的氧。认为含有大量氧的碳前体的热解会阻止或抑制磷铌氧化物的还原，或甚至导致氧化，这意味着氧空位可能不被引入到磷铌氧化物中。因此，碳前体可以具有小于10重量％、优选小于5重量％的氧含量。碳前体可以基本上不含sp3碳。例如，碳前体可以包含小于10重量％的sp3碳源，优选小于5重量％的sp3碳源。碳水化合物是sp3碳源。碳前体可以不含碳水化合物。应当理解，本发明中使用的一些碳前体可以含有例如至多3重量％的sp3碳杂质。本发明的第一方面的活性电极材料可以包含碳涂层。优选地，碳涂层包含多芳族sp2碳。这种涂层通过热解包含多芳族sp2碳的碳前体而形成，因为sp2杂化在热解期间大部分被保留。通常，还原条件下的多芳族sp2碳前体热解导致sp2芳族碳的区域尺寸增加。因此，包含多芳族sp2的碳涂层的存在可以通过对用于制备涂层的前体的了解来确定。碳涂层可以定义为由包含多芳族sp2碳的碳前体的热解形成的碳涂层。优选地，碳涂层来源于沥青碳。包含多芳族sp2碳的碳涂层的存在还可以通过常规光谱技术确定。例如，拉曼光谱提供了可以用于鉴定不同形式碳的存在的特征峰。sp3碳的高度结晶样品提供了在约1332cm-1处的窄特征峰。多芳族sp2碳通常提供特征性D、G和2D峰。D和G峰的相对强度可以提供关于sp2与sp3碳的相对比例的信息。活性电极材料可以具有通过拉曼光谱观察到在0.85-1.15、或0.90-1.10、或0.95-1.05范围内的ID/IG比率。X射线衍射也可以用于提供关于碳涂层类型的信息。例如，可以将具有碳涂层的磷铌氧化物的XRD图案与未涂覆的磷铌氧化物的XRD图案和/或与用于制备碳涂层的碳前体的热解样品的XRD图案进行比较。碳涂层可以是半结晶的。例如，碳涂层可以在活性电极材料的XRD图案中提供以约26°的2θ为中心、宽度为至少0.20°、或至少0.25°、或至少0.30°的峰。实施例基础磷铌氧化物材料通过固态途径合成。在第一步中，将前体材料以化学计量比例混合并以550rpm球磨，球/粉比为10∶1，持续3小时。将所得粉末在氧化铝坩埚中在马弗炉中在空气中在250-600℃的T1a下热处理1-12小时，然后在800-1350℃的T1b下热处理4-24小时，从而提供期望的Wadsley-Roth相。在一些情况下，还在800-1350℃的T2下在N2氛围下应用了1-12小时的额外的热处理步骤，以在基础晶体结构中产生诱导的氧缺位。为了包括阴离子，存在与前体的额外的研磨/混合步骤，然后在400-1200℃的T2下，对于N在N2氛围中和对于F在空气氛围中热处理1-24小时。必要时，通过冲击研磨或喷射研磨来利用最终的解团聚步骤以调整至期望的粒度分布。具体而言，通过以20,000RPM冲击研磨10秒来使材料解团聚。*比较样品-未改性**从TGA质量损失计算的诱导氧缺位，以及从阳离子或阴离子交换计算的固有氧缺位或过量，假设电荷平衡结构和位点特异性取代。表1：所合成材料的总结。粒度分布已通过干粉激光衍射进行评估。材料表征使用Rigaku Miniflex粉末X射线衍射仪在2θ范围内以1°/min的扫描速率分析样品的相纯度。图1示出了样品1-9的测量的XRD衍射图案。图7示出了样品10-17的测量的XRD衍射图案。衍射图案在相同位置处具有峰，并且与对应于PNb9O25的ICDD晶体学数据库条目JCPDS 81-1304相匹配。没有无定形背景噪声，峰尖锐且强烈。这意味着所有样品都是纯相的和结晶的，具有根据Scherrer方程的微晶尺寸30-60nm和匹配于PNb9O25的晶体结构。这证实了Wadsley-Roth晶体结构的存在。表2：通过用GSASII软件对每个样品的粉末XRD光谱进行Rietveld精修而计算出的每个样品的晶胞参数的汇总表，以及通过Scherrer方程在整个光谱上计算出的平均微晶尺寸。**χ2代表拟合优度，并且表示Rietveld精修的准确性，小于10的值支持数据的准确性。在空气氛围中使用Perkin Elmer Pyris 1系统对一些样品执行热重分析。将样品以5℃/min从30℃加热至900℃并在900℃下保持30min，空气流速为20mL/min。对样品2和7执行TGA以量化氧化时的质量变化。假设测量的质量增益对应于存在的诱导氧缺位的程度。表3：在空气中对一些样品进行的TGA分析的总结。使用Horiba激光衍射粒度分析仪来获得干粉的粒度分布。空气压力保持在0.3MPa。结果在表1中列出。电化学表征Li离子电池单元充电倍率通常表示为“C倍率”。1C充电倍率意指使得电池单元在1小时内完全充电的充电电流，10C充电意指电池在1/10小时内完全充电。这里的C倍率是根据在施加的电压限度内阳极的可逆容量定义的，即对于在1.0-3.0V的电压限度内表现出1.0mAh cm-2容量的阳极，1C倍率对应于施加的1.0mA cm-2的电流密度。在半纽扣电池单元中进行电化学测试以供分析。在半纽扣测试中，在相对于Li金属电极的电极中测试活性材料以评估其基本性能。在以下实施例中，将待测试的活性材料组合物与N-甲基吡咯烷酮、充当导电添加剂的炭黑和聚粘合剂组合，并使用实验室规模的离心行星式混合器混合以形成浆料。浆料的非NMP组成为90重量％活性材料、6重量％导电添加剂、4重量％粘合剂。通过刮刀涂覆将浆料涂覆在Al箔集电器上至70g m-2的期望负载，并且干燥。然后在80℃下将电极压延至2.6-3.2gcm-3的密度，以实现35-40％的目标孔隙率。将电极冲压成期望尺寸并将其与隔膜、Li金属和电解液在钢纽扣电池单元壳体内组合并在压力下密封。然后在23℃下以低电流倍率进行循环，对于样品1-9在1.0-2.5V之间和对于样品10-17在1.0-3.0V之间进行锂化和脱锂的两个全循环。之后，在增加的电流密度下测试电池单元的性能。在倍率测试期间，使电池单元在23℃下不对称循环，先是缓慢充电，然后是增加放电倍率以进行放电性能测试。通过用V/Q曲线的积分除以脱锂期间5C下的总容量来计算出相对于Li/Li+的标称电压。样品10-17至少一式三份进行评价，误差以其标准偏差表示。使用Ossila仪器通过4点探针法评估电极涂层的电阻率。将电极涂层制备成70gcm-2的质量负载，并且对于所有样品在绝缘麦拉膜片材上压延至35-40％的孔隙率。然后在23℃的恒定温度下，在15mm直径的圆盘上以Ω/sq为单位测量薄层电阻。在Cu和Al集电器箔上的均匀、光滑的涂层也如上文关于所选样品所述的那样用离心行星式混合器制备成至多94重量％活性材料、4重量％导电添加剂、2重量％粘合剂的组合物。这些都是用基于PVDF和CMC∶SBR的粘合剂系统制备的。在1.0至3.5mAh cm-2的负载下，对于PVDF在80℃下和对于CMC：SBR在50℃下将涂层压延至35-40％的孔隙率。这是这些材料在用于高能量高功率应用的集中于商业的电极中可行的重要证明。*比较样品表4：如所述进行的电阻测量的总结。通过4点探针技术在麦拉膜上的等效涂层上测量电阻率。*比较样品**样品1-9在电压范围1.0-2.5V内评价，样品10-17在电压范围1.0-3.0内评价；这会影响标称电压的绝对值，但不会影响趋势。表5：Li离子半纽扣电池单元的电化学测试结果的总结。一般来讲，具有更高的容量、更高的ICE和更低的标称电压是有益的。*比较样品表6：Li离子半纽扣电池单元的电化学测试结果的总结。具有更高的容量保持率是有益的。实施例A-样品1＊和3比较样品1*已经通过P5+阳离子的阳离子取代来进行改性，如样品3中那样保持了总化合价。由于保持了化合价，因此对PNb9O25活性材料的影响将是由于所使用的阳离子的不同离子半径而引起的改变晶胞尺寸和晶体结构中的局部变形。例如，相对于4配位Ti4+阳离子的的离子半径，4配位P5+阳离子的离子半径为这可以通过因不同的腔尺寸改变Li离子位点可用性来产生改进的电化学性能4，并通过降低可逆锂化的能量势垒来产生改进的所得电化学性质。这还可以通过晶体性质的变化来改进电导率，并通过改进Li离子扩散来以电化学方式降低阻抗/极化。用P5+阳离子交换替代的电化学活性阳离子也可以帮助调整材料的氧化还原性质，诸如通过降低相对于Li/Li+的标称电压来提高全电池单元能量密度，或通过用更有效和可逆的氧化还原过程来改进容量和库伦效率。表2展示了样品1*和3之间的晶胞参数发生的变化。具体地，a和b参数存在增加了的变化，并且c参数显示出略降低这表明用较大离子半径的材料进行等价取代会导致晶格在a和b方向上的膨胀。这与表4所示的电阻的微小改进是一致的，从样品1*到样品3降低了18Ω/sq。在表5和表6中电化学性能显示出很大的改进，包括改进的比容量、改进的第2次循环库伦效率以及高电压下极化减少。此外，在增加倍率至10C时，及可能超出这个到20C或更高、或50C或更高、或100C或更高时，比容量保持率有所改进。预期所述M1掺杂剂在Li离子电池单元中使用时，将观察到类似的益处。实施例B-样品1＊、4和5比较样品1*已经通过Nb5+阳离子的阳离子取代来进行改性，如样品4和5中那样保持了总化合价。由于晶胞尺寸、电学性质和电化学性质的改变，可以观察到如实施例A中的类似优点。具体来说，样品4和5在表4中相对于样品1*显示出改进的电阻，并且在表6中增加倍率至10C时，及可能超出这个到20C或更高、或50C或更高、或100C或更高时，显示出改进的比容量保持率。预期所述M2掺杂剂在Li离子电池单元中使用时，将观察到类似的益处。实施例C-样品1＊、6、9和11-17比较样品1*已经通过阳离子取代进行了改性，而没有在样品6、9和11-17中保持总化合价。例如，在样品6和9中利用化合价较低的阳离子，在样品6的情况下利用其他阳离子。如实施例A和B中所述的通过取代改变离子半径的优点得以保持。对于样品6和9，较低的化合价导致晶体结构变化和电子结构变化。如果取代发生在相同的阳离子位点，例如P5+直接取代成Al3+，那么材料的O含量将按比例减少以保持电荷平衡结构。这会在结构中产生缺陷和额外的载流子，从而提高电导率。这也会由于与O阴离子和周围P/Nb阳离子的配位的改变而诱导晶体变形，从而进一步以类似于所述的改变离子半径的方式改进电性能和电化学性能。这在表2中观察到，其中晶胞参数展现出a和b参数减小，并且c参数也减小，总体上表明轻微的晶体结构收缩。在表4中电阻测量显示出改进，观察到的薄层电阻相对于样品1有大幅降低。在表5和表6中，电化学测量另外显示出样品6和9在比容量、第2次循环库伦效率、极化和高倍率下的容量保持率方面的优点。样品11-17展现了M1对P5+或M2对Nb5+的进一步取代，而不保持总化合价。与比较样品1*相比，样品11-17中的每一个在高倍率下都提供了显著改进的容量保持率。预期相对于P5+或Nb5+具有较低或增加的化合价的阳离子或阴离子交换在Li离子电池单元中使用时，将观察到类似的益处。实施例D-样品1＊、2、6和7比较样品1*和样品6已经通过在惰性或还原氛围中热处理以引入诱导氧空位缺陷来进行改性，以提供样品2和7。通过在惰性或还原氛围中高温处理这些材料，它们可以被部分还原，并且在恢复到室温并暴露于空气氛围时保持这种状态。这伴随着明显的颜色变化，例如样品2的颜色为浅蓝色，而样品1*为白色。这种颜色变化展现了材料的电子结构的显著变化，由于带隙减小，允许它与不同能量的可见光相互作用。所述诱导氧空位具体地是其中氧阴离子已被去除的晶体结构中的缺陷。这提供了显著改进材料电导率的过量电子，并且如颜色变化所展示改变了带隙能量。如果诱导氧空位存在超过5原子％，那么晶体结构由于稳定性丧失而坍塌。这些诱导氧空位可以作为对由使用亚价阳离子交换引起的氧缺位的补充存在，如样品7所示。此处通过空气中的TGA分析提供了氧缺位的证据，显示出温度升高时质量增加；已假设这与存在的氧缺位的程度相对应，因为它被氧化以再次提供与样品1*和6类似的结构。还可以如上所述采用许多其他技术来量化氧缺位。表2展现了在样品2和7中诱导氧空位时发生的晶胞参数的变化。在表4中电阻测量显示出样品2相对于样品1*的改进。由于样品6已经因P5+被Al3+亚价取代而具有氧缺位，因此在样品6和7之间观察到类似的薄层电阻。在表5和表6中，电化学测量另外显示出样品7相对于样品6在比容量、第1次和第2次循环库伦效率、极化和高倍率下的容量保持率方面的显著优点。预期具有诱导氧缺位的所述PNO结构中的任一种在Li离子电池单元中使用时，将观察到类似的益处。实施例E-样品1＊、5、8和10样品5已经通过引入N3-阴离子进行改性，以提供样品8。这是通过固态合成途径进行的，但同样可以在高温下利用NH3气体，或者通过使用随后蒸发的溶剂中溶解的含N材料然后进行高温热处理来用气态途径进行。与灰白色/淡黄色的样品5相比，样品8是棕色的，表明活性材料电子结构与实施例D类似的方式的变化。以与实施例A-C类似的方式，这种交换可以发生在O2-阴离子位点，在这种情况下，增加的化合价可以增加材料的电子电导率。它也可能发生在晶体结构内的间隙位点。在这两种情况下，这也可能由于阴离子的不同离子半径和化合价而产生不同的晶胞尺寸和相关的晶体学变形，从而提供与实施例A-D类似的潜在益处。表2展现了样品8相对于样品5，引入N3-阴离子之后发生的晶胞参数的变化，其中a和b参数大幅减少并且c参数小幅增加，为晶体结构内的N3-掺入提供了证据。电化学测量显示出样品8相对于样品5，高倍率下的容量保持率有所改进。与参考样品1*相比，样品8在高倍率下的容量保持率显著改进。对比较样品1*进行了改性以引入F-阴离子，以提供样品10。电化学测量显示出样品10相对于样品1*，高倍率下的容量保持率显著改进。预期将具有不同电负性和化合价的阴离子与所述PNO结构中的任一种一起在Li离子电池单元中使用时，将观察到类似的益处。讨论比较样品1*还可以使用超过一种类型的阳离子/阴离子取代或诱导氧缺位来进行改性。样品6展现了具有a＞0和b＞0的效果；样品7展现了具有a＞0、b＞0和c＞0的效果。预期另外具有d＞0的材料将为活性材料提供额外的性能益处。预期展现了多种类型的改性的这些材料具有如实施例A-E所述的改进。表2展现了晶胞参数的变化，反映了已发生的材料变化。样品6和样品7相对于样品1*，均显示出电阻的大幅改进，如表4所示。在表5和表6中，电化学测量另外显示出样品6和7两者相对于样品1*在比容量、第2次循环库伦效率、极化和高倍率下的容量保持率方面的显著优点。通过在晶体结构中引入增加程度的无序，这可以通过为可逆锂化提供不太显著的能量势垒来辅助可逆锂化过程，并防止Li离子在部分锂化的晶体中有序化。这也可以定义为在Li离子嵌入的能量状态中产生扩散，其防止不利的锂有序化和熵能势垒。例如，这可以通过检查图6所示的dQ/dV图来推断出，样品1*相对于样品7存在不太显著的峰。预期在所述限度内利用M1、M2、Q、a、b、c和d的任何组合的所述PNO结构中的任一种在Li离子电池单元中使用时，将观察到类似的益处。***虽然已经结合上述示例性实施方案描述了本发明，但是当给出本公开时，许多等效的修改和变化对于本领域技术人员将是显而易见的。因此，本发明的上述示例性实施方案被认为是说明性的而非限制性的。在不脱离本发明的精神和范围的情况下，可以对所描述的实施方案进行各种改变。为了避免任何疑问，本文提供的任何理论解释是为了提高读者的理解而提供。本发明人不希望受任何这些理论解释的束缚。本文使用的任何章节标题仅用于组织目的，而不应被解释为限制所描述的主题。参考文献以上引用了许多出版物以便更充分地描述和公开本发明以及本发明所属的现有技术。以下提供了这些参考文献的完整引用。这些参考文献中每一篇的全部内容都并入本文。1.J.B.Goodenough et.al.，J.Am.Chem.Soc.，135，，1167-1176.2.R.S.Roth et al，Acta Cryst.，18，1965，643-647.3.J.Xu et al，Inorg.Chem.，33，1994，267-270.4.S.Patoux et al，J.Electrochem.Soc.，149，2002，A391-A400.5.H.Yu et al，Mater.Chem.Front.，4，2020，631-637.6.M.B.Preefer et al，Chem.Mater.，32，2020，4553-4563.7.R.D.Shannon，Acta Cryst.，A32，1976，751-767.8.A.Benabbas，Acta Cryst.Cryst.Struct.Comm.，47，1991，849-850.

File: raw_patent_data/H/zhuanli_H_5000/4756.txt
标题title
一种提高Bi2Te3基热电材料热电性能的方法
摘要abst
本发明涉及基热电材料技术领域，尤其涉及一种提高Bi2Te3基热电材料热电性能的方法。其步骤包括：用Te、Bi、Sb和Se单质粉体合成取向晶体；将取向晶体破碎成粉末，加入稀土元素Tb和金属元素Sn，粉碎得到Bi2Te3基P型赝三元热电材料合金粉体；后将合金粉体烘干，进行高压烧结成型；切割材料，退火，冷却。本发明中稀土掺杂可有效增加材料的点缺陷、晶界和位错，有效降低晶格热导率，同时辅以Sn的掺杂，可有效调节晶体的能带结构，增加费米能级附近的态密度，从而提升材料的热电性能，将材料的热电优值从0.5提高到1.25；本发明使用高压烧结技术与SPS技术相结合，高压烧结技术具有烧结效率高、烧结时间短、纳米晶均匀、压力变化连续可调。
权利要求书clms
1.一种提高Bi2Te3基热电材料热电性能的方法，其特征在于，步骤包括；S1、用Te、Bi、Sb和Se单质粉体，按P型0.730.240.03化学计量比配比，进行真空熔炼，将粉体合成取向晶体；S2、将0.730.240.03取向晶体破碎成粉末，加入稀土元素Tb和金属元素Sn，得混合物，将混合物机械球磨至粉碎，得到Tb和Sn共掺杂的Bi2Te3基P型赝三元热电材料合金粉体；S3、将步骤S2所得的合金粉体烘干后，将合金粉末装入模具内，高压烧结成型，得高压烧结块体材料；S4、将步骤S3所得的块体材料切割成条状，在真空条件下退火，后随炉冷却至室温，即得Tb和Sn双掺杂的Bi2Te3基P型赝三元热电材料。2.根据权利要求1所述的一种提高Bi2Te3基热电材料热电性能的方法，其特征在于，在S1中，Te、Bi、Sb和Se单质粉体的纯度均为99.99％，在温度为800℃时进行真空熔炼。3.根据权利要求1所述的一种提高Bi2Te3基热电材料热电性能的方法，其特征在于，在S2中，将混合物机械球磨，粉碎至粒径为1mm-10mm,以石油醚为球磨介质，在转速为在转速为410r/min，球料比为10:1，球磨时间为50h的条件下，得到Tb和Sn共掺杂的Bi2Te3基P型赝三元热电材料合金粉体。4.根据权利要求1所述的一种提高Bi2Te3基热电材料热电性能的方法，其特征在于，在S2中，稀土元素Tb和Sn的掺入量均为总摩尔质量的0.1％-1.5％。5.根据权利要求1所述的一种提高Bi2Te3基热电材料热电性能的方法，其特征在于，在S3中，烘干温度设置为100℃，烘干后采用六面顶油压机进行高压烧结成型；高压烧结条件为：烧结压力6Gpa,烧结温度600K，恒温烧结10min，恒温恒压结束后在5min内冷却至室温。6.根据权利要求1所述的一种提高Bi2Te3基热电材料热电性能的方法，其特征在于，在S4中，块体材料切割成4mm×4mm×10mm的条状；退火温度为600K，保温48h。
说明书desc
技术领域本发明涉及热电材料技术领域，尤其涉及一种提高Bi2Te3基热电材料热电性能的方法。背景技术目前广泛应用的传统能源利用率十分有限，导致三分之二以上的工业余热得不到有效利用而浪费。而热电材料，因为固定内部的载流子电声输运特性，可以有效利用流失的工业余热。同时制备的热电器件还具无噪音、无污染、质量轻、性能稳定、服役寿命长、体积小等优点，在民用、航空、医疗等领域均有广阔的应用前景。目前，热电材料的种类繁多，除了传统热电材料如室温热电材料Bi2Te3、中温热电材料PbTe、高温热电材料SiGe以外，多种高性能新型热电材料如方钴矿、SnSe、Half-Heuser基化合物以及Mg2Si1-xSnx均展示出了热电优势，得到了极大的开发。然而，在众多的热电材料体系中，Bi2Te3基合金是室温附近性能最好的热电材料。其ZT值在室温附近为1左右，但随着温度升高，ZT值急剧降低，从而限制了Bi2Te3基合金在发电领域的应用。因此，进一步提高Bi2Te3基热电材料的热电性能，提高其应用价值、扩大其应用领域意义重大。除了通过新的制备技术来提高材料的热电性能外，掺杂也是提高材料热电性能的有效途径。稀土元素被认为是提高Bi2Te3基合金热电性能的重要掺杂元素，它可作为受主掺杂增加合金的载流子浓度，同时辅以Sn元素掺杂扩大材料带隙，使本征激发对材料热电性能的影响减弱。并结合高压烧结技术，可抑制晶粒长大，降低材料的晶格热导率，提高材料的机械性能，从而制备出可用于发电领域的高性能的P型Bi2Te3基热电材料。发明内容针对背景技术中存在的问题，提出一种提高Bi2Te3基热电材料热电性能的方法。本发明中稀土掺杂可有效增加材料的点缺陷、晶界和位错，有效降低晶格热导率，同时辅以Sn的掺杂，可有效调节晶体的能带结构，增加费米能级附近的态密度，从而提升材料的热电性能。本发明使用高压烧结技术与SPS技术相结合，高压烧结技术具有烧结效率高、烧结时间短、纳米晶均匀、压力变化连续可调。将材料的热电优值从0.5提高到1.25。本发明提出一种提高Bi2Te3基热电材料热电性能的方法，步骤包括；S1、用Te、Bi、Sb和Se单质粉体，按P型0.730.240.03化学计量比配比，进行真空熔炼，将粉体合成取向晶体；S2、将0.730.240.03取向晶体破碎成粉末，加入稀土元素Tb和金属元素Sn，得混合物，将混合物机械球磨至粉碎，得到Tb和Sn共掺杂的Bi2Te3基P型赝三元热电材料合金粉体；S3、将步骤S2所得的合金粉体烘干后，将合金粉末装入模具内，高压烧结成型，得高压烧结块体材料；S4、将步骤S3所得的块体材料切割成条状，在真空条件下退火，后随炉冷却至室温，即得Tb和Sn双掺杂的Bi2Te3基P型赝三元热电材料。优选的，在S1中，Te、Bi、Sb和Se单质粉体的纯度均为99.99％，在温度为800℃时进行真空熔炼。优选的，在S2中，将混合物机械球磨，粉碎至粒径为1mm-10mm,以石油醚为球磨介质，在转速为410r/min，球料比为10:1，球磨时间为50h的条件下，得到Tb和Sn共掺杂的Bi2Te3基P型赝三元热电材料合金粉体。优选的，在S2中，稀土元素Tb和Sn的掺入量均为总摩尔质量的0.1％-1.5％。优选的，在S3中，烘干温度设置为100℃，烘干后采用六面顶油压机进行高压烧结成型；高压烧结条件为：烧结压力6Gpa,烧结温度600K，恒温烧结10min，恒温恒压结束后在5min内冷却至室温。优选的，在S4中，块体材料切割成4mm×4mm×10mm的条状；退火温度为600K，保温48h。与现有技术相比，本发明具有如下有益的技术效果：本发明制备工艺简单、易于操作、制备条件要求不高，可有效降低生产成本。机械合金化方法在机械球磨过程中将机械能转化为化学能，能够在室温下实现元素的化合，制备出合金超微粉体材料。高压烧结技术在实现样品良好烧结并获得高致密度的同时，可以有效地抑制晶粒长大。致密的微结构有利于获得良好的电学性能，而细小的晶粒可以使声子散射增强，降低材料的晶格热导率。同时结合退火处理，使材料内部的载流子迁移率大幅提升，缺陷减少，晶格完美度提升，缺陷对载流子的散射减少，从而提高材料的热电优值。稀土Tb的掺杂可增加材料的载流子浓度，增强合金的散射能力，降低载流子的迁移率，从而使材料的电导率增大。同时，稀土Tb的掺杂使Bi2Te3基P型赝三元热电材料的样品晶胞体积增大，从而降低材料的热导率。同时辅以Sn元素的掺杂，一方面通过增加载流子的有效质量，使材料的能带结构变的更为复杂，从而提升了材料的Seebeck系数。另一方面，Sn元素的掺杂会抑制材料的本征激发和双级散射效应，引入大量的点缺陷，使材料的内部位错密度增加，晶格发生扭曲，从而增加多尺度声子散射，有效地降低晶格热导率，最终达到提高材料热电优值的目的。附图说明图1为本发明中一种实施例所得Tb和Sn共掺杂的Bi2Te3基P型赝三元热电材料的载流子浓度和迁移率图；图2为本发明中一种实施例中T为350K时所得Tb和Sn共掺杂的Bi2Te3基P型赝三元热电材料的电导率图；图3为本发明中一种实施例中T为350K时所得Tb和Sn共掺杂的Bi2Te3基P型赝三元热电材料的Seebeck系数图；图4为本发明中一种实施例中T为350K时所得Tb和Sn共掺杂的Bi2Te3基P型赝三元热电材料功率因子图；图5为本发明中一种实施例中T为350K时所得Tb和Sn共掺杂的Bi2Te3基P型赝三元热电材料的总热导率图；图6为本发明中一种实施例中T为350K时所得Tb和Sn共掺杂的Bi2Te3基P型赝三元热电材料热电优值图。图7为本发明中一种实施例中X为0.7％时所得Tb和Sn共掺杂的Bi2Te3基P型赝三元热电材料的电导率图；图8为本发明中一种实施例中X为0.7％时所得Tb和Sn共掺杂的Bi2Te3基P型赝三元热电材料的Seebeck系数图。具体实施方式实施例一本发明提出的一种提高Bi2Te3基热电材料热电性能的方法，步骤包括；S1、用纯度均为99.99％的Te、Bi、Sb和Se单质粉体，按P型0.730.240.03化学计量比配比，在温度为800℃时进行真空熔炼，将粉体合成取向晶体；Te、Bi、Sb和Se单质粉体的；S2、将0.730.240.03取向晶体破碎成粉末，加入稀土元素Tb和金属元素Sn，稀土元素Tb和Sn的掺入量分别为总摩尔质量的0.1％、0.4％、0.7％、1.0％、1.2％、1.5％，得混合物，将混合物机械球磨，粉碎至粒径为1mm-10mm,以石油醚为球磨介质，在转速为410r/min，球料比为10:1，球磨时间为50h的条件下，得到Tb和Sn共掺杂的Bi2Te3基P型赝三元热电材料合金粉体；S3、将步骤S2所得的合金粉体烘干后，将合金粉末装入模具内，高压烧结成型，得高压烧结块体；烘干温度设置为100℃，烘干后采用六面顶油压机进行高压烧结成型；高压烧结条件为：烧结压力6Gpa,烧结温度分别为600K，恒温烧结10min，恒温恒压结束后在5min内冷却至室温。S4、将步骤S3所得的块体切割成4mm×4mm×10mm的条状，在真空条件下退火，退火温度分别为300K、350K、400K、450K、500K、550K、600K，保温48h，后随炉冷却至室温，即得Tb和Sn双掺杂的Bi2Te3基P型赝三元热电材料。结果分析：用霍尔效应实验仪测量仪对材料的室温霍尔系数进行测量，进而得到材料的载流子浓度n和迁移率μ，如图1所示。从图1可看出，未掺杂Tb和Sn的样品的载流子浓度n为2.4×1019cm-3,电子迁移率为270.45cm2V-1S-1，随着掺杂量的增加，样品的载流子浓度n随之增大，电子迁移率逐渐减小，当掺杂量为x＝1.5％时，样品的载流子浓度达到最大为7.45×1019cm-3。载流子浓度的升高，一方面由于呈+3价的Tb掺杂Bi位后，Tb占据了范德瓦尔斯层的间隙位置，使得材料的载流子浓度升高。另一方面Sn的掺杂也使材料的载流子浓度增加。而迁移率的降低，是由于载流子浓度的增加增大了载流子间相互碰撞的几率，从而增大了载流子间的散射，导致材料的迁移率降低。实施例二本发明提出的一种提高Bi2Te3基热电材料热电性能的方法，步骤包括；S1、用纯度均为99.99％的Te、Bi、Sb和Se单质粉体，按P型0.730.240.03化学计量比配比，在温度为800℃时进行真空熔炼，将粉体合成取向晶体；Te、Bi、Sb和Se单质粉体的；S2、将0.730.240.03取向晶体破碎成粉末，加入稀土元素Tb和金属元素Sn，稀土元素Tb和Sn的掺入量分别为总摩尔质量的1.5％，得混合物，将混合物机械球磨，粉碎至粒径为1mm-10mm,以石油醚为球磨介质，在转速为410r/min，球料比为10:1，球磨时间为50h的条件下，得到Tb和Sn共掺杂的Bi2Te3基P型赝三元热电材料合金粉体；S3、将步骤S2所得的合金粉体烘干后，将合金粉末装入模具内，高压烧结成型，得高压烧结块体；烘干温度设置为100℃，烘干后采用六面顶油压机进行高压烧结成型；高压烧结条件为：烧结压力6Gpa,烧结温度为600K，恒温烧结10min，恒温恒压结束后在5min内冷却至室温。S4、将步骤S3所得的块体切割成4mm×4mm×10mm的条状，在真空条件下退火，退火温度分别为300K、350K、400K、450K、500K、550K、600K，保温48h，后随炉冷却至室温，即得Tb和Sn双掺杂的Bi2Te3基P型赝三元热电材料。结果分析：用热电特性评价装置对Tb和Sn共掺杂的Bi2Te3基P型赝三元热电材料进行电导率测量和Seebeck系数测量，分别如图2、图3所示，其中纵坐标σ和α表示电导率和Seebeck系数，横坐标X表示Tb和Sn掺杂浓度。当退火温度为350K时，掺杂后样品的电导率随着Tb和Sn的掺杂浓度的增加而增大，当掺杂量为1.5％时，室温下的电导率为10.94×104m·s-1,相比于为掺Tb和Sn样品室温电导率6.6×104m·s-1，提高了66％。说明载流子浓度和载流子迁移率的变化共同决定了电导率的大小，随着Tb和Sn的掺杂浓度的增加，载流子浓度升高，电子迁移率降低，使得电导率增大。而样品的Seebeck系数随的Tb和Sn掺杂浓度的增加而减小，这是由于Seebeck系数和散射因子成正比，与载流子浓度成反比，而载流子浓度的变化是影响Seebeck系数的主要因素，从而使样品的Seebeck系数减小。用热电特性评价装置对Tb和Sn共掺杂的Bi2Te3基P型赝三元热电材料进行电导率测量和Seebeck系数测量，如图2、图3所示，其中纵坐标σ和α表示电导率和Seebeck系数，横坐标T表示温度。当Tb和Sn掺杂浓度为0.7％时，随着温度的升高，样品的电导率逐渐减小，而Seebeck系数呈先增加后减小的趋势。当温度为350K时，Seebeck系数达到最大值为255.41μV/K。这说明，样品经过退火处理后，样品的缺陷减少，增加了样品的晶界，晶格完美度提高，对载流子的散射作用增强，费米能级的态密度增强。因此随着温度的升高，样品的载流子浓度降低，从而导致样品的电导率减小，Seebeck系数减小。根据图2和图3的测试结果，可换成Tb和Sn共掺杂的Bi2Te3基P型赝三元热电材料的功率因子。如图4所示，其中纵坐标PF表示功率因子，横坐标X表示掺杂浓度。掺杂后的样品均表现出较高的功率因子，最优值从3.97W/K-2提高到5.033W/K-2，展现出非常好的热电特性。用热导率测试仪对Tb和Sn共掺杂的Bi2Te3基P型赝三元热电材料进行导热系数测量，如图5所示，其中纵坐标k表示热导率，横坐标X表示掺杂浓度。如图所示，当退火温度为350K时，样品的总热导率随着掺杂浓度的增加，表现为先减小后增大的趋势。当Tb和Sn的掺杂量为0.7％时，材料的热导率达到最低，为1.08w/mK，说明通过元素Tb和Sn的掺杂，引入了点缺陷，对短波声子产生强烈的散射作用，从而降低了热导率。根据图4和图5的测量结果，可换算成Tb和Sn共掺杂的Bi2Te3基P型赝三元热电材料的无量纲热电优值，如图6所示，其中纵坐标ZT表示热电优值，横坐标x表示掺杂浓度温度。掺杂后的样品热电优值明显提高，当掺杂浓度为0.7％时，最优值从0.53584提高到1.25，因此具有很强的应用前景。上面结合附图对本发明的实施方式作了详细说明，但是本发明并不限于此，在所属技术领域的技术人员所具备的知识范围内，在不脱离本发明宗旨的前提下还可以作出各种变化。

File: raw_patent_data/H/zhuanli_H_5000/4869.txt
标题title
一种N型碲化铋基热电材料及其制备方法与应用
摘要abst
本发明提供了一种N型碲化铋基热电材料及其制备方法与应用，所述N型碲化铋基热电材料的化学式为Bi2‑xSbxTe3‑ySey，其中，0.15≤x≤0.2且0.15≤y≤0.3；Bi原料、Sb原料、Te原料和Se原料混合后经过熔炼、粉碎、烧结和锻压，得到N型碲化铋基热电材料；本发明将粉碎‑烧结工艺与锻压工艺相结合，提高热电材料的机械性能和热电性能，使得N型碲化铋基热电材料耐磨损，不易变形且制备方法简单，对设备要求较低，成本低，耗时少，有利于工业规模化生产。
权利要求书clms
1.一种N型碲化铋基热电材料的制备方法，其特征在于，所述制备方法包括如下步骤：将Bi原料、Sb原料、Te原料和Se原料混合后进行熔炼，得到第一合金；将步骤所述第一合金粉碎后进行烧结，得到第二合金；将步骤所述第二合金进行锻压，得到N型碲化铋基热电材料。2.根据权利要求1所述的制备方法，其特征在于，步骤所述Bi原料、Sb原料、Te原料和Se原料的纯度均≥99.95％；优选地，步骤所述混合时，Bi原料、Sb原料、Te原料和Se原料的投加摩尔比例为:x::y，其中，0.15≤x≤0.2且0.15≤y≤0.3。3.根据权利要求1或2所述的制备方法，其特征在于，步骤所述熔炼的真空度≤1×10-4Pa。4.根据权利要求1-3任一项所述的制备方法，其特征在于，步骤所述熔炼包括第一阶段熔炼和第二阶段熔炼；优选地，所述第一阶段熔炼的升温速率为2-4℃/min；优选地，所述第一阶段熔炼的温度为450-550℃；优选地，所述第一阶段熔炼的保温时间为20-50min；优选地，所述第二阶段熔炼的升温速率为1-2℃/min；优选地，所述第二阶段熔炼的温度为900-1000℃；优选地，所述第二阶段熔炼的保温时间为3-5h。5.根据权利要求1-4任一项所述的制备方法，其特征在于，步骤所述粉碎得到的粉末的粒径为30-300目。6.根据权利要求1-5任一项所述的制备方法，其特征在于，步骤所述烧结的方法包括放电等离子烧结；优选地，步骤所述烧结的温度为400-480℃；优选地，步骤所述烧结的压力为40-60MPa；优选地，步骤所述烧结的时间为3-8min。7.根据权利要求1-6任一项所述的制备方法，其特征在于，步骤所述锻压的温度为450-500℃；优选地，步骤所述锻压的压力为60-80MPa；优选地，步骤所述锻压的时间为20-40min；优选地，步骤所述锻压前后的锻压比为2-2.5。8.根据权利要求1-7任一项所述的制备方法，其特征在于，所述制备方法包括如下步骤：将纯度均≥99.95％的Bi原料、Sb原料、Te原料和Se原料按照:x::y的摩尔比例混合后在真空度≤1×10-4Pa进行熔炼，熔炼时，先以2-4℃/min的速率升温至450-550℃进行第一阶段熔炼，其保温时间为20-50min，接着以1-2℃/min的速率升温至900-1000℃进行第二阶段熔炼，其保温时间为3-5h，经冷却得到第一合金；其中，0.15≤x≤0.2且0.15≤y≤0.3；将步骤所述第一合金粉碎至粒径为30-300目后，在400-480℃、40-60MPa的条件下放电等离子烧结3-8min，得到第二合金；将步骤所述第二合金在450-500℃、60-80MPa的条件下锻压20-40min，控制锻压前后的锻压比为2-2.5，得到N型碲化铋基热电材料。9.一种采用权利要求1-8任一项所述制备方法得到的N型碲化铋基热电材料，其特征在于，所述N型碲化铋基热电材料的化学式为Bi2-xSbxTe3-ySey，其中，0.15≤x≤0.2且0.15≤y≤0.3。10.一种权利要求9所述N型碲化铋基热电材料的应用，其特征在于，所述N型碲化铋基热电材料用于制作微型半导体制冷器件。
说明书desc
技术领域本发明属于热电材料技术领域，具体涉及一种N型碲化铋基热电材料及其制备方法与应用。背景技术随着人类社会工业科技水平的提高，能源短缺问题日趋严重，人们致力于寻找能够替代传统化石能源的新型清洁可持续发展能源。关于开发高效、无污染的能源转化利用方式的研究也一直是目前最热门研究方向之一。热电材料有着广泛应用前景，在环境污染和能源危机日益严重的今天，进行热电材料的研究具有很强的现实意义。在制冷系统方面，由于温室效应的加重以及出于对大气层的保护，基于Peliter效应的热电制冷器件正变得越来越有吸引力，尤其是在一些小型系统中其效率已经与传统方法相当。利用P型和N型两种半导体热电材料串联可以制作热电制冷和发电器件。热电器件具有无污染、无噪声、无运动部件、无振动等诸多优点，热电器件的转换效率主要取决于材料的无量纲热电优值：ZT＝T，其中α为塞贝克系数，σ为电导率，κ为热导率，T为热力学温度。近几十年来，随着一些新兴理念的诞生以及科研水平的上升，各类热电材料最高ZT值一直呈现上升的趋势。在诸多热电材料体系中，碲化铋基热电材料是研究最早也最为成熟的热电材料之一，因其在室温下具有最高的热电优值而被广泛应用于制冷领域，也是目前唯一成功商业化的热电材料。因此，通过各种技术手段对碲化铋基热电材料热电性能以及加工工艺的优化对其将来大规模商用化具有很重要的意义。CN108550689B公开了一种N型碲化铋基热电材料的制备方法，首先以N型碲化铋基晶体材料的化学计量比称量相应的原料放置于石英管中真空封装，并在高温下摇摆熔融，利用区熔法制备N型碲化铋基晶体材料；以N型碲化铋基晶体材料作为反应基体，以I2分子作为插入化合物，将反应基体和插入化合物分别放置于石英管的两端；将放置有反应基体和插入化合物的区域同时升温至一定温度并保温，实现高温蒸汽下的I2分子吸附；再采用分区降温的方式将两区域分别降至室温，获得I2分子嵌入的N型碲化铋基热电材料。CN113213435A公开了一种N型碲化铋基合金粉体及其制备方法，所述N型碲化铋基合金粉体的制备方法包括如下步骤：以Bi、Te、Se单质为原料，按照名义组分Bi2Te3-xSex化学计量比称取原料，其中，0.3≤x≤1；在摇摆炉中进行熔炼；区域熔炼，得到N型碲化铋基合金晶棒；对N型碲化铋基合金晶棒进行锤磨筛分，得到所述N型碲化铋基合金粉体。CN106571422A公开了一种碲化铋基N型热电材料Bi23的制备方法，采用熔混、区熔两步法进行合成；合成方法包括：将可选用单质原料按Bi23且0.02≤x≤0.1的化学式含量称重，在所称重量基础上添加重量百分比为0.01％-0.03％的金属锑和重量百分比为0.03％-0.06％的非金属碘，所有单质原料的纯度为4N以上；装入底部烧结较平的石英管中进行抽真空封管，然后装入电阻加热的摇摆炉，将石英管放置到竖直位置后通过熔混合成烧结，烧结完成并自然冷却到室温后，取出石英管放置到垂直区熔炉上进行脉冲区熔。一般商业上由区熔法制得的N型碲化铋材料存在机械性能差、成品率低和性能分布不均匀等缺点，也因此极大增加了热电器件的使用成本，而且由于机械性能较差的原因该材料很难用于加工制作微型制冷器件，这导致其无论是在民用还是在高精尖科技等领域的应用都受到极大的限制。总之，需要寻找一种新的制备工艺改善材料的力学性能，制备高性能N型碲化铋基热电材料是进一步推动碲化铋材料实用化发展的关键。发明内容本发明的目的在于提供一种N型碲化铋基热电材料及其制备方法与应用，所述N型碲化铋基热电材料的化学式为Bi2-xSbxTe3-ySey，其中，0.15≤x≤0.2且0.15≤y≤0.3；Bi原料、Sb原料、Te原料和Se原料混合后经过熔炼、粉碎、烧结和锻压，得到N型碲化铋基热电材料；本发明将粉碎-烧结工艺与锻压工艺相结合，提高热电材料的热电性能和机械性能，使得N型碲化铋基热电材料耐磨损，不易变形。为达到此发明目的，本发明采用以下技术方案：本发明的目的之一在于提供一种N型碲化铋基热电材料的制备方法，所述制备方法包括如下步骤：将Bi原料、Sb原料、Te原料和Se原料混合后进行熔炼，得到第一合金；将步骤所述第一合金粉碎后进行烧结，得到第二合金；将步骤所述第二合金进行，得到N型碲化铋基热电材料。本发明将粉碎-烧结工艺与锻压工艺相结合，首先，粉碎-烧结工艺为材料提供了良好的机械性能，其在整个加工过程不易破碎断裂，使其可用于制作微型器件，解决了区熔法制备的N型材料成品率极低的问题，填补了半导体制冷领域中的微型领域材料的空白；接着对材料进行锻压，锻压工艺可进一步提升材料的机械性能，材料在高温下的这类形变会在材料内部产生大量的点缺陷、位错，能够显著降低材料热导率的同时又不会恶化其电学性能。作为本发明优选的技术方案，步骤所述Bi原料、Sb原料、Te原料和Se原料的纯度均≥99.95％，例如可以是99.95％，99.97％，99.99％，99.992％，99.995％，99.999％等，但并不仅限于所列举的数值，上述数值范围内其他未列举的数值同样适用。优选地，步骤所述混合时，Bi原料、Sb原料、Te原料和Se原料的投加摩尔比例为:x::y，其中，0.15≤x≤0.2且0.15≤y≤0.3，例如x可以是0.15，0.16，0.17，0.18，0.19，0.2等，例如y可以是0.15，0.16，0.17，0.18，0.19，0.2，0.21，0.22，0.23，0.24，0.25，0.26，0.27，0.28，0.29，0.3等，但并不仅限于所列举的数值，上述数值范围内其他未列举的数值同样适用。作为本发明优选的技术方案，步骤所述熔炼的真空度≤1×10-4Pa，例如可以是1×10-5Pa，3×10-5Pa，5×10-5Pa，8×10-5Pa，1×10-4Pa等，但并不仅限于所列举的数值，上述数值范围内其他未列举的数值同样适用。作为本发明优选的技术方案，步骤所述熔炼包括第一阶段熔炼和第二阶段熔炼。优选地，所述第一阶段熔炼的升温速率为2-4℃/min，例如可以是2℃/min，2.2℃/min，2.4℃/min，2.6℃/min，2.8℃/min，3℃/min，3.2℃/min，3.4℃/min，3.6℃/min，3.8℃/min，4℃/min等，但并不仅限于所列举的数值，上述数值范围内其他未列举的数值同样适用。优选地，所述第一阶段熔炼的温度为450-550℃，例如可以是450℃，460℃，470℃，480℃，490℃，500℃，510℃，520℃，530℃，540℃，550℃等，但并不仅限于所列举的数值，上述数值范围内其他未列举的数值同样适用。优选地，所述第一阶段熔炼的保温时间为20-50min，例如可以是20min，23min，25min，28min，30min，32min，35min，37min，40min，42min，45min，48min，50min等，但并不仅限于所列举的数值，上述数值范围内其他未列举的数值同样适用。优选地，所述第二阶段熔炼的升温速率为1-2℃/min，例如可以是1℃/min，1.1℃/min，1.2℃/min，1.3℃/min，1.4℃/min，1.5℃/min，1.6℃/min，1.7℃/min，1.8℃/min，1.9℃/min，2℃/min等，但并不仅限于所列举的数值，上述数值范围内其他未列举的数值同样适用。优选地，所述第二阶段熔炼的温度为900-1000℃，例如可以是900℃，910℃，920℃，930℃，940℃，950℃，960℃，970℃，980℃，990℃，1000℃等，但并不仅限于所列举的数值，上述数值范围内其他未列举的数值同样适用。优选地，所述第二阶段熔炼的保温时间为3-5h，例如可以是3h，3.2h，3.4h，3.6h，3.8h，4h，4.2h，4.4h，4.6h，4.8h，5h等，但并不仅限于所列举的数值，上述数值范围内其他未列举的数值同样适用。作为本发明优选的技术方案，步骤所述粉碎得到的粉末的粒径为30-300目，例如可以是30目，50目，80目，100目，120目，150目，180目，200目，230目，250目，270目，300目等，但并不仅限于所列举的数值，上述数值范围内其他未列举的数值同样适用。作为本发明优选的技术方案，步骤所述烧结的方法包括放电等离子烧结。优选地，步骤所述烧结的温度为400-480℃，例如可以是400℃，410℃，420℃，430℃，440℃，450℃，460℃，470℃，480℃等，但并不仅限于所列举的数值，上述数值范围内其他未列举的数值同样适用。值得说明的是，步骤所述烧结的温度为400-480℃，若高于480℃，则会导致烧结过程中材料内部能量积累过多易发生爆炸，同时材料各向异性降低，热电性能下降，而且Bi与Te在温度过高时容易挥发，造成材料化学计量比的偏移从而影响材料性能；若低于400℃，样品未充分烧结，导致材料致密度不足，晶粒无法充分长大，晶粒大小不均匀，同时材料内部仍有空隙，从而影响材料热电性能。优选地，步骤所述烧结的压力为40-60MPa，例如可以是40MPa，42MPa，44MPa，46MPa，48MPa，50MPa，52MPa，54MPa，56MPa，58MPa，60MPa等，但并不仅限于所列举的数值，上述数值范围内其他未列举的数值同样适用。优选地，步骤所述烧结的时间为3-8min，例如可以是3min，4min，5min，6min，7min，8min等，但并不仅限于所列举的数值，上述数值范围内其他未列举的数值同样适用。作为本发明优选的技术方案，步骤所述锻压的温度为450-500℃，例如可以是450℃，455℃，460℃，465℃，470℃，475℃，480℃，485℃，490℃，495℃，500℃等，但并不仅限于所列举的数值，上述数值范围内其他未列举的数值同样适用。值得说明的是，步骤所述锻压的温度为450-500℃，由于碲化铋系材料的熔点在583℃，若高于500℃，则会导致材料熔化为液态，容易从模具中挤出；若低于450℃，则会导致最终热锻后的材料致密度不足，结构中存在很多孔隙，影响材料热电性能。优选地，步骤所述锻压的压力为60-80MPa，例如可以是60MPa，62MPa，64MPa，66MPa，68MPa，70MPa，72MPa，74MPa，76MPa，78MPa，80MPa等，但并不仅限于所列举的数值，上述数值范围内其他未列举的数值同样适用。优选地，步骤所述锻压的时间为20-40min，例如可以是20min，22min，24min，26min，28min，30min，32min，34min，36min，8min，40min等，但并不仅限于所列举的数值，上述数值范围内其他未列举的数值同样适用。优选地，步骤所述锻压前后的锻压比为2-2.5，例如可以是2，2.1，2.2，2.3，2.4，2.5等，但并不仅限于所列举的数值，上述数值范围内其他未列举的数值同样适用。值得说明的是，锻压比Y＝A/A0，其中，A0为坯料的原始横截面积，A为坯料变形后的横截面积。作为本发明优选的技术方案，所述制备方法包括如下步骤：将纯度均≥99.95％的Bi原料、Sb原料、Te原料和Se原料按照:x::y的摩尔比例混合后在真空度≤1×10-4Pa进行熔炼，熔炼时，先以2-4℃/min的速率升温至450-550℃进行第一阶段熔炼，其保温时间为20-50min，接着以1-2℃/min的速率升温至900-1000℃进行第二阶段熔炼，其保温时间为3-5h，经冷却得到第一合金；其中，0.15≤x≤0.2且0.15≤y≤0.3；将步骤所述第一合金粉碎至粒径为30-300目后，在400-480℃、40-60MPa的条件下放电等离子烧结3-8min，得到第二合金；将步骤所述第二合金在450-500℃、60-80MPa的条件下锻压20-40min，控制锻压前后的锻压比为2-2.5，得到N型碲化铋基热电材料。本发明的目的之二在于提供一种采用目的之一所述制备方法得到的N型碲化铋基热电材料，所述N型碲化铋基热电材料的化学式为Bi2-xSbxTe3-ySey，其中，0.15≤x≤0.20且0.15≤y≤0.30。值得说明的是，所述N型碲化铋基热电材料的化学式为Bi2-xSbxTe3-ySey，0.15≤x≤0.2，例如可以是0.15，0.16，0.17，0.18，0.19，0.2等，0.15≤y≤0.3，例如可以是0.15，0.16，0.17，0.18，0.19，0.2，0.21，0.22，0.23，0.24，0.25，0.26，0.27，0.28，0.29，0.3等，但并不仅限于所列举的数值，上述数值范围内其他未列举的数值同样适用。本发明的目的之三在于提供一种目的之二所述N型碲化铋基热电材料的应用，所述N型碲化铋基热电材料用于制作微型半导体制冷器件。本发明所述的数值范围不仅包括上述例举的点值，还包括没有例举出的上述数值范围之间的任意的点值，限于篇幅及出于简明的考虑，本发明不再穷尽列举所述范围包括的具体点值。相对于现有技术，本发明具有以下有益效果：本发明所述N型碲化铋基热电材料具有优秀的机械性能，耐磨损，不易变形；本发明所述N型碲化铋基热电材料的制备方法成品率高，将粉碎-烧结工艺与锻压工艺相结合，提高热电材料的热电性能，且制备方法简单，对设备要求较低，成本低，耗时少，有利于工业规模化生产。附图说明图1为本发明实施例1中N型碲化铋基热电材料的功率因子随温度变化的曲线图；图2为本申请实施例1中N型碲化铋基热电材料的热电优值ZT随温度变化的曲线图。具体实施方式下面通过具体实施方式来进一步说明本发明的技术方案。本领域技术人员应该明了，所述实施例仅仅是帮助理解本发明，不应视为对本发明的具体限制。实施例1本实施例提供了一种N型碲化铋基热电材料及其制备方法，所述N型碲化铋基热电材料的化学式为Bi1.8Sb0.2Te2.7Se0.3；所述制备方法包括如下步骤：将纯度均为99.99％的Bi颗粒、Sb颗粒、Te颗粒和Se颗粒按照1.8:0.2:2.7:0.3的摩尔比例混合后在真空度1×10-5Pa进行熔炼，熔炼时，先以2℃/min的速率升温至500℃进行第一阶段熔炼，其保温时间为30min，接着以1℃/min的速率升温至950℃进行第二阶段熔炼，其保温时间为3h，经冷却得到第一合金；将步骤所述第一合金粉碎至粒径为150目后，在450℃、60MPa的条件下放电等离子烧结5min，得到第二合金；将步骤所述第二合金在500℃、70MPa的条件下锻压30min，控制锻压前后的锻压比为2，得到N型碲化铋基热电材料。本实施例在500℃、70MPa的锻压条件下得到的N型碲化铋基热电材料的功率因子随温度变化的曲线图如图1所示，由图1可以看出，温度增加，功率因子减小，室温下具有大约3.7×10-3Wm-1K-2的功率因子。本实施例在500℃、70MPa的锻压条件下得到的N型碲化铋基热电材料的热电优值ZT随温度变化的曲线图如图2所示，由图2可以看出，温度增加，热电优值ZT先增加后减小，在375K时具有最高ZT值，约为0.97。实施例2本实施例提供了一种N型碲化铋基热电材料及其制备方法，所述N型碲化铋基热电材料的化学式为Bi1.85Sb0.15Te2.8Se0.2；所述制备方法包括如下步骤：将纯度均为99.95％的Bi颗粒、Sb颗粒、Te颗粒和Se颗粒按照1.85:0.15:2.8:0.2的摩尔比例混合后在真空度1×10-4Pa进行熔炼，熔炼时，先以3℃/min的速率升温至450℃进行第一阶段熔炼，其保温时间为50min，接着以2℃/min的速率升温至1000℃进行第二阶段熔炼，其保温时间为4h，经冷却得到第一合金；将步骤所述第一合金粉碎至粒径为300目后，在480℃、40MPa的条件下放电等离子烧结3min，得到第二合金；将步骤所述第二合金在480℃、60MPa的条件下锻压20min，控制锻压前后的锻压比为2.5，得到N型碲化铋基热电材料。实施例3本实施例提供了一种N型碲化铋基热电材料及其制备方法，所述N型碲化铋基热电材料的化学式为Bi1.82Sb0.18Te2.85Se0.15；所述制备方法包括如下步骤：将纯度均为99.95％的Bi颗粒、Sb颗粒、Te颗粒和Se颗粒按照1.82:0.18:2.85:0.15的摩尔比例混合后在真空度5×10-5Pa进行熔炼，熔炼时，先以3℃/min的速率升温至550℃进行第一阶段熔炼，其保温时间为20min，接着以1.5℃/min的速率升温至900℃进行第二阶段熔炼，其保温时间为5h，经冷却得到第一合金；将步骤所述第一合金粉碎至粒径为30目后，在400℃、50MPa的条件下放电等离子烧结8min，得到第二合金；将步骤所述第二合金在450℃、80MPa的条件下锻压40min，控制锻压前后的锻压比为2.3，得到N型碲化铋基热电材料。实施例4本实施例提供了一种N型碲化铋基热电材料及其制备方法，所述N型碲化铋基热电材料的化学式为Bi1.8Sb0.2Te2.7Se0.3；参照实施例1所述的制备方法，区别仅在于：步骤所述锻压的温度为400℃。实施例5本实施例提供了一种N型碲化铋基热电材料及其制备方法，所述N型碲化铋基热电材料的化学式为Bi1.8Sb0.2Te2.7Se0.3；参照实施例1所述的制备方法，区别仅在于：步骤所述锻压的温度为550℃。实施例6本实施例提供了一种N型碲化铋基热电材料及其制备方法，所述N型碲化铋基热电材料的化学式为Bi1.8Sb0.2Te2.7Se0.3；参照实施例1所述的制备方法，区别仅在于：步骤所述锻压的压力为90MPa。实施例7本实施例提供了一种N型碲化铋基热电材料及其制备方法，所述N型碲化铋基热电材料的化学式为Bi1.8Sb0.2Te2.7Se0.3；参照实施例1所述的制备方法，区别仅在于：步骤所述锻压的压力为50MPa。对比例1本对比例提供了一种N型碲化铋基热电材料及其制备方法，所述N型碲化铋基热电材料的化学式为Bi1.8Sb0.2Te2.7Se0.3；参照实施例1所述的制备方法，区别仅在于：省略步骤；即，所述制备方法包括如下步骤：将纯度均为99.99％的Bi颗粒、Sb颗粒、Te颗粒和Se颗粒按照1.8:0.2:2.7:0.3的摩尔比例混合后在真空度1×10-5Pa进行熔炼，熔炼时，先以2℃/min的速率升温至500℃进行第一阶段熔炼，其保温时间为30min，接着以1℃/min的速率升温至950℃进行第二阶段熔炼，其保温时间为3h，经冷却得到第一合金；将步骤所述第一合金粉碎至粒径为150目后，在450℃、60MPa的条件下放电等离子烧结5min，得到N型碲化铋基热电材料。将上述实施例与对比例中N型碲化铋基热电材料的性能进行测试，测试的内容和方法如下：功率因子：采用日本爱发科公司生产的ZEM-3热电性能分析系统对电导率和Seebeck系数进行测试，功率因子PF＝α2σ，其中，α代表材料的Seebeck系数，σ代表电导率；热电优值ZT：ZT值计算公式为ZT＝α2σT/κ，其中，α代表材料的Seebeck系数，σ代表电导率，κ代表材料的总热导率，T表示绝对温度；总热导率κ＝DCpρ，其中，D代表热扩散系数，比热容Cp代表比热容，ρ代表密度；热扩散系数D由德国耐驰公式生产的LFA457激光导热仪测试获得；比热容Cp由Dulong-Petit方程计算出；密度ρ由阿基米德排水法利用日本岛津株式会社生产的AUYl20型分析天平及密度组件测试完成。将上述实施例与对比例中N型碲化铋基热电材料性能测试结果列于表1。表1由表1可以得出以下几点：由实施例1-3可以看出，本发明所述的制备方法得到的N型碲化铋基热电材料具有优异的热电性能，功率因子大于3.4mW·m-1·K-2，热电优值ZT大于0.85；将实施例1与实施例4、5进行对比，可以发现，由于实施例4中步骤所述锻压的温度为400℃，低于本发明优选的450-500℃，导致锻压后的材料致密度不足，结构中存在很多孔隙，热电性能下降，功率因子减小，热电优值ZT减小；由于实施例5中步骤所述锻压的温度为550℃，超出本发明优选的450-500℃，导致材料熔化为液态，功率因子减小，热电优值ZT减小，热电性能下降；将实施例1与实施例6、7进行对比，可以发现，由于实施例6中步骤所述锻压的压力为90MPa，超出本发明优选的60-80MPa，影响材料内部的晶粒分布，导致功率因子下降，热电性能下降；由于实施例7中步骤所述锻压的压力为50MPa，低于本发明优选的60-80MPa，材料致密度不足，结构中存在很多孔隙，热电性能下降，功率因子减小，热电优值ZT减小；将实施例1与对比例1进行对比，可以发现，对比例1中省略步骤，未进行锻压，锻压工艺是本发明中提升材料热电性能不可或缺的一步，仅通过粉末加工和放电等离子烧结的方式处理N型碲化铋基热电材料，其热电性能的改善有限。申请人声明，以上所述仅为本发明的具体实施方式，但本发明的保护范围并不局限于此，所属技术领域的技术人员应该明了，任何属于本技术领域的技术人员在本发明揭露的技术范围内，可轻易想到的变化或替换，均落在本发明的保护范围和公开范围之内。
